Repository: Txiaoxiao/LSTM-Neural-Network-for-Time-Series-Prediction

# LSTM Neural Network for Battery Remaining Useful Lifetime(RUL) Prediction

LSTM built using the Keras Python package to predict battery remaining using lifetime(RUL).


2019.06.20: Only data processing part is working.

## .py file

#### utils.py: 
    transform .mat to .csv. of NASA battery data.

#### data_2017_06_30_batchdata.py:
    transform .mat to .csv of data from https://github.com/rdbraatz/data-driven-prediction-of-battery-cycle-life-before-capacity-degradation/blob/master. 
    Paper: "data-driven-prediction-of-battery-cycle-life-before-capacity-degradation"

File: data/2017_06_30_cell18_data.csv (part 1 of 2)
cell,cycle_life,charge_policy,cycle,IR,QC,QD,Tavg,Tmin,Tmax,chargetime
18,487,4.4C(47%)-5.5C,1.0,0.017688664,1.0613536,1.0610169,33.248221187500064,30.66984,37.165318,10.25699666666648
18,487,4.4C(47%)-5.5C,2.0,0.017536523,1.0638467,1.063838,32.37512375122743,29.433987,36.852699,10.136645000000135
18,487,4.4C(47%)-5.5C,3.0,0.017950749,1.0647209,1.0648464,32.486803531045794,29.918482,37.011036,10.232200000000011
18,487,4.4C(47%)-5.5C,4.0,0.017520215,1.0659368,1.066077,33.16856848464727,30.277157,37.544605,10.209760000000097
18,487,4.4C(47%)-5.5C,5.0,0.017314211,1.0655494,1.0655496,32.66147246128227,29.965481,37.288242,10.127346666666805
18,487,4.4C(47%)-5.5C,6.0,0.017555431,1.066186,1.0661732,32.85784715627531,30.431469,36.925011,10.223920000000119
18,487,4.4C(47%)-5.5C,7.0,0.017381623,1.0668446,1.0668461,33.18449771705741,30.458698,37.44035,10.125095000000147
18,487,4.4C(47%)-5.5C,8.0,0.017306957,1.0659329,1.0659018,32.32898884227648,29.080629,37.326763,10.20425166666658
18,487,4.4C(47%)-5.5C,9.0,0.017512644,1.0666138,1.0666027,32.572011472668784,29.984938,36.830345,10.13720000000006
18,487,4.4C(47%)-5.5C,10.0,0.017268233,1.0669889,1.0669696,32.90361116244067,30.234751,37.278641,10.207491666666465
18,487,4.4C(47%)-5.5C,11.0,0.017631648,1.0660204,1.0659064,32.05102301596177,29.025993,35.784908,10.143186666666589
18,487,4.4C(47%)-5.5C,12.0,0.017395318,1.0667847,1.0667542,32.57877371178344,29.913145,36.381554,10.134653333333457
18,487,4.4C(47%)-5.5C,13.0,0.017334122,1.0672417,1.0672396,32.843491923387084,29.785919,36.939987,10.213468333333246
18,487,4.4C(47%)-5.5C,14.0,0.017495418,1.066631,1.0653509,32.3110267201987,29.597448,36.34938,10.22400000000004
18,487,4.4C(47%)-5.5C,15.0,0.017258745,1.0671663,1.0670791,32.85094881153536,30.016138,36.75066,10.129916666666638
18,487,4.4C(47%)-5.5C,16.0,0.017272234,1.0673503,1.0673006,32.89999376275295,29.5695,36.37722,10.122848333333241
18,487,4.4C(47%)-5.5C,17.0,0.017486745,1.0665888,1.0666113,32.451389150200846,29.590876,36.667919,10.224776666666731
18,487,4.4C(47%)-5.5C,18.0,0.017098719,1.0672927,1.0672612,33.22698212418305,30.309053,37.283905,10.207693333333493
18,487,4.4C(47%)-5.5C,19.0,0.017044747,1.0677239,1.0676094,32.9648551938111,30.199627,37.328514,10.198626666666435
18,487,4.4C(47%)-5.5C,20.0,0.017317804,1.0670145,1.0670643,32.69207384887459,30.151785,37.082523,10.14358666666667
18,487,4.4C(47%)-5.5C,21.0,0.017018802,1.0674837,1.0675267,33.45682720692419,30.561117,37.902058,10.203373333333486
18,487,4.4C(47%)-5.5C,22.0,0.01677506,1.0671275,1.0670505,32.87414531087667,29.606472,37.758987,10.116829999999997
18,487,4.4C(47%)-5.5C,23.0,0.017269297,1.0666273,1.0666474,32.51453141181176,29.776367,36.973316,10.137021666666746
18,487,4.4C(47%)-5.5C,24.0,0.017030558,1.0670089,1.067014,33.08564979433201,30.541986,37.227833,10.125196666666307
18,487,4.4C(47%)-5.5C,25.0,0.016857166,1.0663632,1.0663038,32.31888575122352,29.691769,36.979912,10.207131666666829
18,487,4.4C(47%)-5.5C,26.0,0.017125331,1.0668397,1.0668695,32.76943631506843,30.313385,37.287685,10.137116666666891
18,487,4.4C(47%)-5.5C,27.0,0.016907502,1.0669695,1.0669796,33.33167601233547,30.918793,37.315502,10.12682333333311
18,487,4.4C(47%)-5.5C,28.0,0.017085774,1.0662342,1.0662242,32.64501221862354,29.693106,36.648911,10.12829666666706
18,487,4.4C(47%)-5.5C,29.0,0.017060544,1.0669892,1.0669907,33.11917919934909,30.394163,37.550163,10.21510500000004
18,487,4.4C(47%)-5.5C,30.0,0.016953623,1.0669258,1.0669477,33.42246751663889,30.765129,38.023735,10.208719999999934
18,487,4.4C(47%)-5.5C,31.0,0.017283611,1.065618,1.0655816,32.291435536267336,29.083755,36.80476,10.23124000000001
18,487,4.4C(47%)-5.5C,32.0,0.017058132,1.0663745,1.0663192,32.96945292098971,30.215157,36.841381,10.218359999999908
18,487,4.4C(47%)-5.5C,33.0,0.017142097,1.0665706,1.0665743,33.06813268996717,29.693195,37.299866,10.131196666667044
18,487,4.4C(47%)-5.5C,34.0,0.01746154,1.065514,1.0653967,32.22845076747966,29.2551,36.445171,10.160050000000046
18,487,4.4C(47%)-5.5C,35.0,0.017230842,1.0660605,1.0660212,32.75733670645162,29.211988,36.606625,10.223638333333172
18,487,4.4C(47%)-5.5C,36.0,0.01726925,1.0663674,1.0663184,32.572657897689766,29.294857,36.162727,10.13039499999965
18,487,4.4C(47%)-5.5C,37.0,0.017414438,1.0657829,1.0658188,32.378520240160704,29.714661,37.042538,10.243598333333406
18,487,4.4C(47%)-5.5C,38.0,0.017011225,1.0664934,1.0665078,33.38033253926283,30.274446,37.90556,10.214011666666677
18,487,4.4C(47%)-5.5C,39.0,0.016863594,1.0665623,1.0665046,33.12455844782247,30.520128,37.654625,10.20225999999966
18,487,4.4C(47%)-5.5C,40.0,0.017097833,1.0661057,1.0661443,33.00962749194852,30.420721,37.752422,10.146061666666355
18,487,4.4C(47%)-5.5C,41.0,0.016791491,1.066308,1.0662123,33.57163572380179,31.095139,37.515491,10.132609999999598
18,487,4.4C(47%)-5.5C,42.0,0.016860019,1.0656744,1.0655794,32.807983181089774,29.539314,36.432407,10.228240000000126
18,487,4.4C(47%)-5.5C,43.0,0.017023655,1.065909,1.0658615,33.02626332653065,30.586559,37.191093,10.148291666667015
18,487,4.4C(47%)-5.5C,44.0,0.016964233,1.0660865,1.0661048,33.508623953771284,30.488651,37.698051,10.135178333333169
18,487,4.4C(47%)-5.5C,45.0,0.016863307,1.0649545,1.0649407,32.731241103392584,29.086243,37.571945,10.204811666666258
18,487,4.4C(47%)-5.5C,46.0,0.017060991,1.0657078,1.0657182,33.13638201527331,30.326326,37.730782,10.225329999999667
18,487,4.4C(47%)-5.5C,47.0,0.016913602,1.0659921,1.0659825,33.54909358588229,30.5667,38.463627,10.213278333333438
18,487,4.4C(47%)-5.5C,48.0,0.017069178,1.0646186,1.0645429,32.24077847308323,29.016958,37.085461,10.134986666666615
18,487,4.4C(47%)-5.5C,49.0,0.017089201,1.0653009,1.0652709,32.851130757818794,30.024897,37.123093,10.23241999999979
18,487,4.4C(47%)-5.5C,50.0,0.017020514,1.0651555,1.0655147,33.11322380032603,30.038488,37.584194,10.140636666666735
18,487,4.4C(47%)-5.5C,51.0,0.017215665,1.0644114,1.0643704,32.37986472923329,29.484903,36.956066,10.250851666666373
18,487,4.4C(47%)-5.5C,52.0,0.016926801,1.0650427,1.0649556,33.109310974481666,30.472675,36.936176,10.232903333333281
18,487,4.4C(47%)-5.5C,53.0,0.01706849,1.065028,1.0649934,33.17051231570759,29.618111,37.402435,10.230123333333177
18,487,4.4C(47%)-5.5C,54.0,0.01724121,1.0641227,1.064015,32.556161078025426,29.79571,37.275433,10.16010499999975
18,487,4.4C(47%)-5.5C,55.0,0.01693375,1.0648103,1.0647051,33.279307640094785,30.593578,37.615849,10.144290000000426
18,487,4.4C(47%)-5.5C,56.0,0.016894024,1.0647962,1.0646483,33.058786586645475,30.573235,36.868004,10.142278333333282
18,487,4.4C(47%)-5.5C,57.0,0.017285712,1.0638714,1.0638834,32.39014414094485,29.836079,36.736946,10.263685000000017
18,487,4.4C(47%)-5.5C,58.0,0.017113551,1.0643699,1.0643129,32.9765735770151,29.629557,37.330341,10.23674666666678
18,487,4.4C(47%)-5.5C,59.0,0.016939882,1.0642767,1.0642058,32.74238396964856,29.909874,37.454212,10.213573333333867
18,487,4.4C(47%)-5.5C,60.0,0.017156199,1.0638856,1.0638713,32.563212264224504,29.906155,36.943024,10.261998333332789
18,487,4.4C(47%)-5.5C,61.0,0.016939458,1.0642987,1.06428,33.21997669028669,30.240131,37.539619,10.149001666666784
18,487,4.4C(47%)-5.5C,62.0,0.01688892,1.0637026,1.0636073,32.77253922767504,29.07477,36.960457,10.139116666666814
18,487,4.4C(47%)-5.5C,63.0,0.017099783,1.0635829,1.0635836,32.76225074336286,29.951302,37.144123,10.253345000000747
18,487,4.4C(47%)-5.5C,64.0,0.016993696,1.0638815,1.0637196,33.067283571428604,29.848625,37.226528,10.24474999999996
18,487,4.4C(47%)-5.5C,65.0,0.017110664,1.0628135,1.0627598,32.60093930618892,29.493385,36.861675,10.145209999999498
18,487,4.4C(47%)-5.5C,66.0,0.017001754,1.0634962,1.0635413,33.21593932245234,30.598734,37.977657,10.244598333333851
18,487,4.4C(47%)-5.5C,67.0,0.017188057,1.0636643,1.0635433,33.598762423510465,31.023396,38.009903,10.233558333333349
18,487,4.4C(47%)-5.5C,68.0,0.017188057,1.0626036,1.0625467,32.75202627567145,29.6329,37.325012,10.165811666666665
18,487,4.4C(47%)-5.5C,69.0,0.016930314,1.0633379,1.0632452,33.40016225019992,30.591639,37.729424,10.159621666666665
18,487,4.4C(47%)-5.5C,70.0,0.016950235,1.0634792,1.063462,33.60177534980083,30.326149,38.371933,10.152021666666679
18,487,4.4C(47%)-5.5C,71.0,0.017299423,1.0622308,1.0621101,32.53184361224482,29.671364,37.574619,10.183878333333329
18,487,4.4C(47%)-5.5C,72.0,0.016941389,1.0630007,1.0628223,33.399693956856794,30.545338,37.800568,10.160180000000006
18,487,4.4C(47%)-5.5C,73.0,0.016914297,1.0628847,1.0627754,33.16217958239999,30.256939,37.009197,10.158063333333303
18,487,4.4C(47%)-5.5C,74.0,0.017233804,1.0621403,1.0620307,32.60339870962728,30.114305,37.7925,10.191321666666711
18,487,4.4C(47%)-5.5C,75.0,0.01684504,1.062583,1.0624675,33.44884113122532,30.897959,37.702957,10.163706666666682
18,487,4.4C(47%)-5.5C,76.0,0.016877981,1.0624346,1.062312,33.17950915522618,30.211554,36.779976,10.252593333333303
18,487,4.4C(47%)-5.5C,77.0,0.017109087,1.0619031,1.0618165,32.88704663354037,30.09963,37.687817,10.27946833333323
18,487,4.4C(47%)-5.5C,78.0,0.016908761,1.0619718,1.0618248,33.32730785220126,30.426868,37.16518,10.261761666666644
18,487,4.4C(47%)-5.5C,79.0,0.017122827,1.0620824,1.0619795,32.9528670990415,29.518473,36.894196,10.257108333333356
18,487,4.4C(47%)-5.5C,80.0,0.017113741,1.0618073,1.0616984,32.95055010937503,30.396606,37.634605,10.191443333333275
18,487,4.4C(47%)-5.5C,81.0,0.016986692,1.0618266,1.0618287,33.463977228139896,30.347834,38.195602,10.250765000000078
18,487,4.4C(47%)-5.5C,82.0,0.016966319,1.0609738,1.0608593,32.77168131736046,29.382231,37.334766,10.237825000000036
18,487,4.4C(47%)-5.5C,83.0,0.017219186,1.0611767,1.0611292,32.777226751944006,29.953972,37.481937,10.197800000000036
18,487,4.4C(47%)-5.5C,84.0,0.017014191,1.0611522,1.0610503,33.172734336726684,30.008533,37.698269,10.258011666666668
18,487,4.4C(47%)-5.5C,85.0,0.017111164,1.0604569,1.0604355,32.85366540923565,29.632803,37.754097,10.253406666666706
18,487,4.4C(47%)-5.5C,86.0,0.016977508,1.0610754,1.0609494,33.46061389403441,30.900295,38.548954,10.176533333333403
18,487,4.4C(47%)-5.5C,87.0,0.016697574,1.0608153,1.0606651,33.67750999528668,30.541811,37.398144,10.256618333333124
18,487,4.4C(47%)-5.5C,88.0,0.017257577,1.0597769,1.059687,32.83354105534199,29.355206,37.439007,10.292353333333448
18,487,4.4C(47%)-5.5C,89.0,0.016951041,1.0606292,1.0604323,33.46738005144195,30.502419,37.327335,10.185973333333338
18,487,4.4C(47%)-5.5C,90.0,0.01704824,1.0607908,1.0607145,33.639828392435135,29.629494,38.674408,10.25917499999996
18,487,4.4C(47%)-5.5C,91.0,0.017172169,1.0598511,1.0596842,32.96730511007752,29.834322,37.837936,10.187118333333153
18,487,4.4C(47%)-5.5C,92.0,0.017020982,1.060452,1.0603081,33.473640389151015,30.282715,38.70813,10.261533333333258
18,487,4.4C(47%)-5.5C,93.0,0.016778335,1.05998,1.0597883,33.12936687888453,30.280348,37.894054,10.251803333333374
18,487,4.4C(47%)-5.5C,94.0,0.017226994,1.0594367,1.0593387,32.85018647174253,30.311533,38.042152,10.300726666666742
18,487,4.4C(47%)-5.5C,95.0,0.016890254,1.0598946,1.059702,33.63767153381648,31.037497,38.157413,10.183731666666668
18,487,4.4C(47%)-5.5C,96.0,0.016927509,1.0595751,1.0593551,33.0854341385214,30.326155,37.233192,10.191386666666707
18,487,4.4C(47%)-5.5C,97.0,0.017073888,1.0592221,1.0591457,32.91514188966585,30.275705,38.020672,10.299636666666629
18,487,4.4C(47%)-5.5C,98.0,0.016889218,1.0592058,1.0590206,33.397622356583064,30.465401,37.669266,10.282949999999982
18,487,4.4C(47%)-5.5C,99.0,0.016999915,1.058959,1.0587758,33.00989541724943,29.440178,36.731129,10.204933333333368
18,487,4.4C(47%)-5.5C,100.0,0.017100986,1.0589943,1.0588086,33.21093846697036,30.220051,37.640087,10.221119999999791
18,487,4.4C(47%)-5.5C,101.0,0.017107464,1.0590765,1.0588462,33.48798812587405,29.796894,38.336441,10.192238333333323
18,487,4.4C(47%)-5.5C,102.0,0.017029922,1.0579587,1.0578228,32.90514426332539,29.487396,37.538403,10.259986666666615
18,487,4.4C(47%)-5.5C,103.0,0.017005112,1.0585113,1.0583744,33.35743804080064,30.745255,38.286457,10.289829999999832
18,487,4.4C(47%)-5.5C,104.0,0.016909789,1.0583912,1.0582361,33.568722943038,30.835995,37.859699,10.204093333333246
18,487,4.4C(47%)-5.5C,105.0,0.017289955,1.0573195,1.0571246,32.60979864374032,29.337696,37.183105,10.22972499999984
18,487,4.4C(47%)-5.5C,106.0,0.017041462,1.0578783,1.0577317,33.200703511480654,30.365938,37.555336,10.2229733333336
18,487,4.4C(47%)-5.5C,107.0,0.017095853,1.057948,1.0578214,33.36211734591195,30.14362,38.060387,10.292283333333035
18,487,4.4C(47%)-5.5C,108.0,0.017204883,1.0569296,1.056747,32.6339894251358,29.720295,37.558128,10.32009333333311
18,487,4.4C(47%)-5.5C,109.0,0.016951337,1.0572594,1.0570775,33.23755595743028,30.349613,37.675957,10.223706666666839
18,487,4.4C(47%)-5.5C,110.0,0.017033095,1.0573574,1.0571419,33.32783306386288,30.17547,37.148655,10.225199999999798
18,487,4.4C(47%)-5.5C,111.0,0.017355045,1.0567994,1.0566058,32.93102135631289,30.075615,37.824223,10.335381666666459
18,487,4.4C(47%)-5.5C,112.0,0.016984019,1.0575153,1.0573565,33.82961341409354,30.88871,38.905571,10.20484499999972
18,487,4.4C(47%)-5.5C,113.0,0.016782671,1.0572988,1.0570776,33.63350637279995,30.379906,38.027344,10.188788333333408
18,487,4.4C(47%)-5.5C,114.0,0.017140079,1.0566589,1.0564773,33.151215207401634,30.222151,38.504734,10.335505000000316
18,487,4.4C(47%)-5.5C,115.0,0.016811704,1.0565546,1.0562997,33.60024056708258,30.568268,37.224796,10.220470000000205
18,487,4.4C(47%)-5.5C,116.0,0.017217565,1.0564586,1.0562741,33.07879159999994,29.371939,37.101612,10.236321666666965
18,487,4.4C(47%)-5.5C,117.0,0.017254531,1.0560348,1.0558877,32.956644264165305,30.228905,37.913074,10.253498333333118
18,487,4.4C(47%)-5.5C,118.0,0.017052189,1.0562049,1.0560253,33.52759500772797,30.458342,38.237194,10.309536666666585
18,487,4.4C(47%)-5.5C,119.0,0.017015828,1.055326,1.0551593,32.987168475572666,29.787584,37.449802,10.290268333333369
18,487,4.4C(47%)-5.5C,120.0,0.017029261,1.0557103,1.0555151,33.33993023305407,30.695776,37.950733,10.321446666666695
18,487,4.4C(47%)-5.5C,121.0,0.017016269,1.0555098,1.0553296,33.2978824141414,30.336718,37.488037,10.238655000000048
18,487,4.4C(47%)-5.5C,122.0,0.017281661,1.0547858,1.0546379,32.929291674096824,29.942961,37.724529,10.329028333333554
18,487,4.4C(47%)-5.5C,123.0,0.017003648,1.0553141,1.0551203,33.474511267830046,30.895704,38.35976,10.321534999999859
18,487,4.4C(47%)-5.5C,124.0,0.016937945,1.0551805,1.0549241,33.61346322926446,30.873407,37.762127,10.32337166666645
18,487,4.4C(47%)-5.5C,125.0,0.017245565,1.0542086,1.0540181,32.84422648173529,29.993979,38.42371,10.378178333333441
18,487,4.4C(47%)-5.5C,126.0,0.016938984,1.0544804,1.0541803,33.40847500075874,30.405939,37.204784,10.252479999999924
18,487,4.4C(47%)-5.5C,127.0,0.017206015,1.0541323,1.053931,33.14195958148432,29.530643,37.257668,10.26295000000003
18,487,4.4C(47%)-5.5C,128.0,0.017402012,1.0538508,1.0536227,32.79759425436594,30.034443,37.978424,10.292338333333221
18,487,4.4C(47%)-5.5C,129.0,0.017062042,1.0541447,1.0539488,33.51370490993785,30.628372,38.376789,10.331935000000037
18,487,4.4C(47%)-5.5C,130.0,0.017021777,1.0542063,1.0539927,33.39757403514132,30.118275,38.111141,10.240776666666594
18,487,4.4C(47%)-5.5C,131.0,0.017192487,1.0536437,1.0534755,32.975727154662636,29.911957,38.696064,10.374768333333487
18,487,4.4C(47%)-5.5C,132.0,0.016811484,1.0534607,1.0532192,33.3679522651057,30.326382,37.958389,10.33638000000016
18,487,4.4C(47%)-5.5C,133.0,0.016912531,1.053121,1.0529368,33.19135157922666,30.094509,38.219154,10.354536666666293
18,487,4.4C(47%)-5.5C,134.0,0.017146049,1.053404,1.0532106,33.46895477661949,30.697996,39.038208,10.269028333333457
18,487,4.4C(47%)-5.5C,135.0,0.016843904,1.0532089,1.052914,33.70664983230772,31.069805,38.189541,10.251630000000295
18,487,4.4C(47%)-5.5C,136.0,0.017002344,1.052332,1.052138,32.967011388379206,29.71719,37.634537,10.296333333333314
18,487,4.4C(47%)-5.5C,137.0,0.017053897,1.0525833,1.0523632,33.317015359290664,30.688347,38.241089,10.371113333333051
18,487,4.4C(47%)-5.5C,138.0,0.016929433,1.0525031,1.0522598,33.511802360793254,30.420738,37.513931,10.354696666666618
18,487,4.4C(47%)-5.5C,139.0,0.017341524,1.0517269,1.0515622,32.95326911593123,29.535702,37.604977,10.36116666666688
18,487,4.4C(47%)-5.5C,140.0,0.017029149,1.0521921,1.0519478,33.54351568441066,30.611328,38.29702,10.270348333333095
18,487,4.4C(47%)-5.5C,141.0,0.017009942,1.0522394,1.052076,33.837259553929094,30.675238,38.853573,10.34108333333376
18,487,4.4C(47%)-5.5C,142.0,0.017291015,1.0510007,1.0507189,32.72153592342683,29.808424,37.771534,10.389790000000115
18,487,4.4C(47%)-5.5C,143.0,0.017080382,1.051396,1.0512038,33.380323164156614,30.53672,38.510143,10.284053333333578
18,487,4.4C(47%)-5.5C,144.0,0.016973928,1.0515817,1.0513271,33.52749634500741,30.106844,37.852158,10.268174999999852
18,487,4.4C(47%)-5.5C,145.0,0.017436784,1.0506854,1.0504383,32.68303315471693,29.754322,38.297798,10.412988333333244
18,487,4.4C(47%)-5.5C,146.0,0.017050151,1.0510565,1.0508695,33.6213318917246,30.770903,38.903564,10.357325000000612
18,487,4.4C(47%)-5.5C,147.0,0.016898917,1.0509175,1.0505387,33.36966941212121,30.235641,37.878788,10.358300000000357
18,487,4.4C(47%)-5.5C,148.0,0.017359726,1.0503647,1.0501393,32.98940565247142,30.078943,38.732964,10.337055000000207
18,487,4.4C(47%)-5.5C,149.0,0.01700261,1.0505379,1.0503484,33.778381430214715,31.096729,39.050522,10.363196666666772
18,487,4.4C(47%)-5.5C,150.0,0.016896976,1.0498736,1.0495909,33.05607740186919,29.396896,37.521503,10.382089999999152
18,487,4.4C(47%)-5.5C,151.0,0.017213481,1.0498548,1.0496304,33.16932900528706,30.082035,38.326004,10.392758333332798
18,487,4.4C(47%)-5.5C,152.0,0.017264962,1.0499305,1.0497419,33.432394720930205,29.909533,39.227497,10.287548333332719
18,487,4.4C(47%)-5.5C,153.0,0.017024556,1.0489999,1.0487278,32.81081149809884,29.556746,37.56831,10.287573333332936
18,487,4.4C(47%)-5.5C,154.0,0.017210133,1.0494699,1.0492163,33.34631441553546,30.340809,38.74028,10.310898333332927
18,487,4.4C(47%)-5.5C,155.0,0.017074797,1.0492591,1.0491041,33.60205794528887,30.757057,39.221161,10.373938333333353
18,487,4.4C(47%)-5.5C,156.0,0.017404063,1.0482566,1.0479335,32.53629582532413,28.990299,37.67963,10.419875000000077
18,487,4.4C(47%)-5.5C,157.0,0.017150145,1.0490369,1.0488238,33.586436152788465,30.584692,38.905319,10.30794833333348
18,487,4.4C(47%)-5.5C,158.0,0.017006502,1.0488834,1.0486218,33.78887683094342,31.130217,39.099915,10.378618333333483
18,487,4.4C(47%)-5.5C,159.0,0.017205019,1.0480702,1.0477695,33.22745820974882,30.149576,38.287201,10.43333500000008
18,487,4.4C(47%)-5.5C,160.0,0.017118733,1.0483819,1.0481416,33.71405453632956,30.739735,38.783867,10.397669999999925
18,487,4.4C(47%)-5.5C,161.0,0.016902406,1.048463,1.0481664,33.901530378566044,31.146317,38.246136,10.295745000000656
18,487,4.4C(47%)-5.5C,162.0,0.017552551,1.0473907,1.0471263,32.92708197774465,29.731369,38.350693,10.446353333333779
18,487,4.4C(47%)-5.5C,163.0,0.017197389,1.0478935,1.0476071,33.69722144006073,30.425508,38.86998,10.396299999999853
18,487,4.4C(47%)-5.5C,164.0,0.017102391,1.0477182,1.0474302,33.47574564049272,30.52895,37.92189,10.298660000000382
18,487,4.4C(47%)-5.5C,165.0,0.017458506,1.0469987,1.0467184,33.0660784758673,30.115442,38.536915,10.372558333333776
18,487,4.4C(47%)-5.5C,166.0,0.017243456,1.0472157,1.047025,33.67306999616263,30.199802,39.251396,10.317848333333192
18,487,4.4C(47%)-5.5C,167.0,0.017096603,1.0467013,1.0464113,33.16051017129636,29.263998,37.792225,10.390913333333447
18,487,4.4C(47%)-5.5C,168.0,0.017311985,1.046564,1.0462879,32.99587727479179,29.908506,38.443993,10.380965000000044
18,487,4.4C(47%)-5.5C,169.0,0.017311985,1.0465932,1.0463367,33.43534814142959,29.946648,39.049629,10.413713333333334
18,487,4.4C(47%)-5.5C,170.0,0.017168943,1.0458411,1.0455341,33.08088766949816,29.684418,37.796722,10.40446833333333
18,487,4.4C(47%)-5.5C,171.0,0.01723092,1.0462247,1.0459574,33.561562750190404,30.769234,38.885166,10.442586666666678
18,487,4.4C(47%)-5.5C,172.0,0.017073035,1.046206,1.0459687,33.91962976091955,31.351217,39.251194,10.421224999999989
18,487,4.4C(47%)-5.5C,173.0,0.017387943,1.0452006,1.0448557,33.06784713899618,29.35236,38.346786,10.446890000000016
18,487,4.4C(47%)-5.5C,174.0,0.017282294,1.0455743,1.0453352,33.74032159613904,30.63344,39.139111,10.430978333333345
18,487,4.4C(47%)-5.5C,175.0,0.017117448,1.0454217,1.0451323,33.84975457742184,31.099398,39.495781,10.341576666666697
18,487,4.4C(47%)-5.5C,176.0,0.017475519,1.0443739,1.0440381,32.98158604047092,29.747074,38.677399,10.492433333333368
18,487,4.4C(47%)-5.5C,177.0,0.017225305,1.0447711,1.0444854,33.61643657754003,30.617519,38.544983,10.379513333333307
18,487,4.4C(47%)-5.5C,178.0,0.017231897,1.0447286,1.0444064,33.60569644864051,30.519995,38.057018,10.46195333333332
18,487,4.4C(47%)-5.5C,179.0,0.01757545,1.0438594,1.0435727,32.86451213601823,29.536961,38.221958,10.495823333333343
18,487,4.4C(47%)-5.5C,180.0,0.017369164,1.0441946,1.0439538,33.37922318043979,29.673893,38.793015,10.4619933333334
18,487,4.4C(47%)-5.5C,181.0,0.017343022,1.0441178,1.0438107,33.3515193046063,29.907345,38.468304,10.43785666666663
18,487,4.4C(47%)-5.5C,182.0,0.017437501,1.0437238,1.0434017,33.32897155756203,30.332914,38.757458,10.409669999999945
18,487,4.4C(47%)-5.5C,183.0,0.017234376,1.0439714,1.0436747,33.95068779270179,30.720568,39.477776,10.362018333333374
18,487,4.4C(47%)-5.5C,184.0,0.01705109,1.0435811,1.043203,33.561412770045386,30.126963,38.564659,10.464389999999913
18,487,4.4C(47%)-5.5C,185.0,0.017471582,1.0431888,1.0428959,33.3707329718631,29.999031,39.076633,10.41493166666672
18,487,4.4C(47%)-5.5C,186.0,0.017292986,1.0432271,1.0428654,33.7913049455939,30.192301,39.787231,10.37080833333336
18,487,4.4C(47%)-5.5C,187.0,0.017102294,1.0422812,1.0419546,33.29626028162653,29.953926,38.509117,10.475208333333406
18,487,4.4C(47%)-5.5C,188.0,0.017284757,1.0427123,1.0423689,33.778439718702806,30.99605,39.134045,10.409300000000076
18,487,4.4C(47%)-5.5C,189.0,0.01717281,1.042649,1.0423278,34.06253632795707,31.19005,39.263554,10.390564999999818
18,487,4.4C(47%)-5.5C,190.0,0.017406285,1.0416275,1.0413275,33.414392565184535,29.274439,38.73645,10.475128333333366
18,487,4.4C(47%)-5.5C,191.0,0.01719771,1.0422846,1.0420656,34.259433045590434,30.529881,39.5896,10.440901666666711
18,487,4.4C(47%)-5.5C,192.0,0.017211689,1.0419618,1.0416433,33.9183735531598,30.635431,39.708023,10.464186666666743
18,487,4.4C(47%)-5.5C,193.0,0.017537765,1.0409991,1.0405926,32.858142262844424,29.725197,38.705208,10.570055000000139
18,487,4.4C(47%)-5.5C,194.0,0.017266344,1.0413541,1.0410798,33.74960061351948,30.935038,39.173515,10.420341666666596
18,487,4.4C(47%)-5.5C,195.0,0.017131878,1.0413378,1.04099,33.78925867455627,30.470627,38.432255,10.420540000000134
18,487,4.4C(47%)-5.5C,196.0,0.017626384,1.0404136,1.040028,33.086003138540846,30.024618,38.761211,10.559098333333289
18,487,4.4C(47%)-5.5C,197.0,0.017275613,1.0409626,1.0406226,34.06540266348287,30.746803,39.349274,10.49922000000006
18,487,4.4C(47%)-5.5C,198.0,0.017376032,1.0408193,1.0404737,33.78043133853009,30.721476,38.397419,10.477403333333253
18,487,4.4C(47%)-5.5C,199.0,0.017642751,1.0399419,1.0395637,33.1191715176212,29.994658,38.853497,10.571158333333248
18,487,4.4C(47%)-5.5C,200.0,0.017357279,1.0401123,1.0398186,33.87804968164802,30.591467,39.467144,10.426391666666799
18,487,4.4C(47%)-5.5C,201.0,0.017209075,1.0396492,1.0392953,33.500024148597454,30.127472,38.524071,10.51885666666664
18,487,4.4C(47%)-5.5C,202.0,0.017596914,1.039434,1.0390927,33.25017552623685,29.803228,39.216034,10.563690000000012
18,487,4.4C(47%)-5.5C,203.0,0.017471869,1.0392923,1.039017,33.61461993550789,30.138824,39.730137,10.519728333333235
18,487,4.4C(47%)-5.5C,204.0,0.017285449,1.0383657,1.0379763,33.05545239453729,29.532927,38.20858,10.547865000000213
18,487,4.4C(47%)-5.5C,205.0,0.017478254,1.0388432,1.0385352,33.677154842688275,31.027693,39.265141,10.49163499999995
18,487,4.4C(47%)-5.5C,206.0,0.017291892,1.0388576,1.038519,34.079729399261986,31.283751,39.177345,10.542506666666789
18,487,4.4C(47%)-5.5C,207.0,0.017475538,1.0380661,1.0376767,33.51134444297285,29.726686,38.657421,10.455246666666547
18,487,4.4C(47%)-5.5C,208.0,0.017423833,1.0384598,1.0381436,33.872674595186034,30.679556,39.417953,10.551706666666723
18,487,4.4C(47%)-5.5C,209.0,0.01727514,1.0384339,1.0381689,34.187195411850766,31.334358,40.147827,10.448540000000017
18,487,4.4C(47%)-5.5C,210.0,0.017478118,1.0372571,1.0368054,33.27542734900809,29.916464,38.852009,10.622191666666671
18,487,4.4C(47%)-5.5C,211.0,0.017317096,1.0377283,1.0373318,33.88709601323536,30.925472,38.427021,10.575331666666413
18,487,4.4C(47%)-5.5C,212.0,0.017377008,1.0377843,1.0374644,34.08810002744815,30.360779,39.24371,10.555841666666675
18,487,4.4C(47%)-5.5C,213.0,0.017748356,1.0366584,1.036328,33.262073724358935,29.846052,38.769821,10.515968333333634
18,487,4.4C(47%)-5.5C,214.0,0.017453561,1.0372256,1.0369248,34.00107125054153,30.355639,39.721294,10.469230000000001
18,487,4.4C(47%)-5.5C,215.0,0.01727299,1.0369608,1.0365644,33.84015463441643,30.79299,38.385914,10.52321000000035
18,487,4.4C(47%)-5.5C,216.0,0.017730286,1.0364249,1.0360664,33.22686559525576,30.234877,38.902222,10.639563333333353
18,487,4.4C(47%)-5.5C,217.0,0.017430443,1.0363181,1.0359906,33.61522146267559,30.451038,39.390961,10.573263333333307
18,487,4.4C(47%)-5.5C,218.0,0.017329592,1.0359148,1.0355403,33.37079308711568,30.19211,38.791759,10.594851666666607
18,487,4.4C(47%)-5.5C,219.0,0.017716685,1.0356048,1.0352703,33.27354919799139,30.221733,39.184143,10.630513333333754
18,487,4.4C(47%)-5.5C,220.0,0.017447462,1.0361552,1.0357956,34.17041832692315,31.366268,39.793404,10.57755500000009
18,487,4.4C(47%)-5.5C,221.0,0.017236136,1.0350519,1.0346466,33.542949155863084,30.126528,38.245228,10.517450000000341
18,487,4.4C(47%)-5.5C,222.0,0.0175521,1.0351149,1.0347475,33.6484452054402,30.650246,38.876392,10.635691666666633
18,487,4.4C(47%)-5.5C,223.0,0.017463829,1.0352352,1.0349121,34.00318096747973,30.564089,39.821407,10.586438333333353
18,487,4.4C(47%)-5.5C,224.0,0.017351741,1.0341872,1.0337969,33.47367494900226,29.589937,38.602077,10.49530833333362
18,487,4.4C(47%)-5.5C,225.0,0.01751001,1.0344526,1.0340946,33.67698592867541,30.625757,39.13665,10.620783333333383
18,487,4.4C(47%)-5.5C,226.0,0.017425191,1.0342665,1.0339538,33.877117627890115,30.998039,39.012119,10.621033333333617
18,487,4.4C(47%)-5.5C,227.0,0.017655296,1.0334882,1.0330442,33.155173057580214,29.400652,38.412792,10.680948333333557
18,487,4.4C(47%)-5.5C,228.0,0.017507546,1.0324383,1.0334955,33.74598457584674,30.375338,38.816925,10.645138333333307
18,487,4.4C(47%)-5.5C,229.0,0.017558122,1.0338986,1.0335271,34.00486027140779,29.83379,39.765564,10.606723333333502
18,487,4.4C(47%)-5.5C,230.0,0.017775752,1.0329605,1.0325546,33.29473255154631,30.197441,39.14278,10.619316666666418
18,487,4.4C(47%)-5.5C,231.0,0.017343707,1.0329621,1.0325948,34.25619494890509,31.057123,39.438808,10.549275000000003
18,487,4.4C(47%)-5.5C,232.0,0.01741354,1.0332608,1.0328605,34.180654224099946,30.871065,38.573589,10.597369999999744
18,487,4.4C(47%)-5.5C,233.0,0.017877961,1.0324258,1.0320157,33.39705853086423,30.18055,39.026661,10.621706666666432
18,487,4.4C(47%)-5.5C,234.0,0.017582877,1.0327327,1.0323801,34.1394564108584,30.119007,40.08461,10.611996666666528
18,487,4.4C(47%)-5.5C,235.0,0.017354906,1.0322093,1.0317529,33.694286680382085,30.442295,38.572792,10.607611666666829
18,487,4.4C(47%)-5.5C,236.0,0.017655972,1.0319927,1.0315605,33.52018410029066,30.326239,39.419376,10.719818333333144
18,487,4.4C(47%)-5.5C,237.0,0.017414691,1.0312939,1.0309268,34.18224845588231,30.994484,38.970009,10.656301666666696
18,487,4.4C(47%)-5.5C,238.0,0.017535569,1.0313802,1.0309707,33.55276823413565,29.714355,38.155594,10.700188333333063
18,487,4.4C(47%)-5.5C,239.0,0.017801296,1.0309546,1.0305961,33.35730836123032,30.080421,39.044159,10.728668333332946
18,487,4.4C(47%)-5.5C,240.0,0.017635966,1.0310403,1.0306922,33.736544451237215,30.09564,39.504116,10.656866666666852
18,487,4.4C(47%)-5.5C,241.0,0.017508155,1.0302327,1.0298569,33.13702099215956,29.624331,38.52998,10.589596666666814
18,487,4.4C(47%)-5.5C,242.0,0.017616153,1.030491,1.0301163,33.597099797696174,30.515486,39.393131,10.707211666666748
18,487,4.4C(47%)-5.5C,243.0,0.017437108,1.0303382,1.0299405,33.968996666666726,30.951782,39.230469,10.690999999999379
18,487,4.4C(47%)-5.5C,244.0,0.017855361,1.0293643,1.0289731,33.07188719560584,29.701647,38.419209,10.760101666666257
18,487,4.4C(47%)-5.5C,245.0,0.017628672,1.0298254,1.0294266,33.910446964975,30.591831,39.361683,10.622205000000152
18,487,4.4C(47%)-5.5C,246.0,0.017647263,1.0294738,1.0291646,34.22643108406442,30.150387,40.737274,10.582866666666813
18,487,4.4C(47%)-5.5C,247.0,0.017742958,1.028484,1.028084,33.27969248226944,29.711754,39.171082,10.731863333333362
18,487,4.4C(47%)-5.5C,248.0,0.017601155,1.0230577,1.0255526,33.8063704818049,29.704679,39.896431,10.882443333332777
18,487,4.4C(47%)-5.5C,249.0,0.017247673,1.028422,1.0276417,33.825238497810176,30.14382,38.839657,10.745743333332939
18,487,4.4C(47%)-5.5C,250.0,0.017831655,1.0285119,1.0279235,33.22036820575535,29.747654,38.757076,10.71104166666628
18,487,4.4C(47%)-5.5C,251.0,0.01751806,1.0291998,1.0286251,33.86131419051027,31.032351,39.310833,10.735318333332543
18,487,4.4C(47%)-5.5C,252.0,0.017472176,1.0290358,1.0284986,33.84053352779784,30.403454,38.139969,10.7489083333329
18,487,4.4C(47%)-5.5C,253.0,0.017763525,1.0282792,1.0277991,33.107042838340476,29.780621,39.140076,10.723575000000226
18,487,4.4C(47%)-5.5C,254.0,0.01743581,1.0287091,1.028262,33.794624469609296,30.620066,39.068005,10.7518100000006
18,487,4.4C(47%)-5.5C,255.0,0.017425073,1.0283258,1.0265884,33.438601821633235,29.73131,37.925137,10.788563333333393
18,487,4.4C(47%)-5.5C,256.0,0.017750349,1.0280629,1.0276241,33.28152947622424,30.066923,38.891556,10.784431666666448
18,487,4.4C(47%)-5.5C,257.0,0.017517783,1.0281469,1.0277442,33.66726384149858,30.444176,38.869236,10.670664999999765
18,487,4.4C(47%)-5.5C,258.0,0.01749751,1.027995,1.0275767,33.4998815153902,30.16522,37.914635,10.752054999999624
18,487,4.4C(47%)-5.5C,259.0,0.017798819,1.0275151,1.0271177,33.20280150215824,30.271177,39.326351,10.81386666666658
18,487,4.4C(47%)-5.5C,260.0,0.017427711,1.0275817,1.0272266,33.87619842693407,30.723814,39.296261,10.739761666666405
18,487,4.4C(47%)-5.5C,261.0,0.017409651,1.0269006,1.0264446,33.44533031773057,29.827316,38.687302,10.787974999999278
18,487,4.4C(47%)-5.5C,262.0,0.017658299,1.0267075,1.0263009,33.6333126531793,30.375248,39.436615,10.678640000000208
18,487,4.4C(47%)-5.5C,263.0,0.017496785,1.0268836,1.026498,33.905185482636504,30.860409,39.447395,10.665129999999772
18,487,4.4C(47%)-5.5C,264.0,0.017461833,1.0264168,1.0260164,33.31921160544701,29.830463,38.605198,10.831588333333881
18,487,4.4C(47%)-5.5C,265.0,0.017744603,1.0263009,1.0259278,33.51367270378162,30.656094,39.624599,10.73958500000008
18,487,4.4C(47%)-5.5C,266.0,0.017587919,1.0259595,1.0255221,33.680833334975354,30.459827,38.771534,10.807681666666758
18,487,4.4C(47%)-5.5C,267.0,0.017898465,1.0254588,1.0250171,33.243785616643045,29.806526,38.769264,10.81835166666618
18,487,4.4C(47%)-5.5C,268.0,0.017683372,1.0256644,1.0253296,33.664967827809804,30.569305,39.443253,10.798944999999367
18,487,4.4C(47%)-5.5C,269.0,0.0175342,1.0255419,1.0251036,33.82527391019244,30.375051,38.540779,10.79758833333326
18,487,4.4C(47%)-5.5C,270.0,0.017841134,1.0247831,1.0243366,33.27095636027873,29.710806,38.850597,10.84471833333373
18,487,4.4C(47%)-5.5C,271.0,0.017616041,1.0252962,1.0249212,34.04275480620151,30.977533,39.609451,10.786396666666649
18,487,4.4C(47%)-5.5C,272.0,0.017482463,1.0251447,1.0246816,34.01749090567376,30.645172,38.755714,10.787853333332654
18,487,4.4C(47%)-5.5C,273.0,0.017808573,1.0242689,1.0238708,33.50395161478317,29.883768,39.29924,10.739456666666472
18,487,4.4C(47%)-5.5C,274.0,0.01744858,1.0245018,1.0241548,34.14033477157005,30.929264,39.787418,10.698176666666404
18,487,4.4C(47%)-5.5C,275.0,0.01744858,1.0244527,1.0239967,34.066006605849665,30.913183,38.575142,10.789196666666665
18,487,4.4C(47%)-5.5C,276.0,0.017829731,1.023784,1.0233608,33.488508950704286,30.247189,39.393555,10.888268333333325
18,487,4.4C(47%)-5.5C,277.0,0.017553363,1.0234866,1.0230354,33.906154969481925,30.112267,38.536053,10.755079999999998
18,487,4.4C(47%)-5.5C,278.0,0.01786728,1.0229766,1.0225765,33.542495128149746,29.315104,38.930305,10.852439999999994
18,487,4.4C(47%)-5.5C,279.0,0.017939791,1.0230885,1.0226806,33.56485912620697,30.409708,39.54126,10.80258833333334
18,487,4.4C(47%)-5.5C,280.0,0.017656488,1.0230765,1.0226567,34.16436944301999,30.567804,39.487991,10.80391166666662
18,487,4.4C(47%)-5.5C,281.0,0.017671859,1.0227368,1.0223129,33.538875079943814,29.41291,38.189602,10.807226666666672
18,487,4.4C(47%)-5.5C,282.0,0.017845206,1.0226555,1.022213,33.45193625488819,30.124798,38.955048,10.81273666666663
18,487,4.4C(47%)-5.5C,283.0,0.017799165,1.0224167,1.0219738,33.7418779682202,29.84791,38.926834,10.847389999999965
18,487,4.4C(47%)-5.5C,284.0,0.01799855,1.0219425,1.0215229,33.5056277206823,29.465168,38.759789,10.716931666666643
18,487,4.4C(47%)-5.5C,285.0,0.01781939,1.0220734,1.0216013,33.84900341452993,30.524172,39.515774,10.86393333333326
18,487,4.4C(47%)-5.5C,286.0,0.017819298,1.0218724,1.021431,34.02028291940086,29.679787,40.057186,10.821528333333239
18,487,4.4C(47%)-5.5C,287.0,0.018150253,1.0209435,1.0205158,33.28825485190409,29.705606,38.987034,10.892803333333237
18,487,4.4C(47%)-5.5C,288.0,0.017838787,1.0210477,1.0206072,33.644051070764846,30.289097,39.235855,10.79754499999993
18,487,4.4C(47%)-5.5C,289.0,0.017781533,1.020828,1.0203825,33.462232274216504,30.020748,38.657127,10.825916666666672
18,487,4.4C(47%)-5.5C,290.0,0.017964097,1.0202719,1.0198195,33.34046153521135,29.775173,39.366962,10.911741666666664
18,487,4.4C(47%)-5.5C,291.0,0.017729908,1.019775,1.0196984,34.04554959087714,30.554855,39.425621,10.863466666666742
18,487,4.4C(47%)-5.5C,292.0,0.017811269,1.0201813,1.0197477,33.898573152408346,29.696589,38.763439,10.847026666666716
18,487,4.4C(47%)-5.5C,293.0,0.01806714,1.0194595,1.0190526,33.44754499022345,29.914227,39.676201,10.848091666666733
18,487,4.4C(47%)-5.5C,294.0,0.017718675,1.0199463,1.0194584,34.15596164518414,30.71916,39.693695,10.792401666666652
18,487,4.4C(47%)-5.5C,295.0,0.017792543,1.0183455,1.0180563,34.26608546262027,30.78833,39.875217,10.84479999999991
18,487,4.4C(47%)-5.5C,296.0,0.018090434,1.0189173,1.0183958,33.37942765602838,29.80699,39.518414,10.963714999999986
18,487,4.4C(47%)-5.5C,297.0,0.017954864,1.0188664,1.0184299,33.97508328540616,29.82869,40.46241,10.787588333333407
18,487,4.4C(47%)-5.5C,298.0,0.01775372,1.0183959,1.0179116,33.58897574105259,29.349737,39.05405,10.79195499999987
18,487,4.4C(47%)-5.5C,299.0,0.018061865,1.0183966,1.0178832,33.600489901754386,30.068781,39.661839,10.948101666666723
18,487,4.4C(47%)-5.5C,300.0,0.017873097,1.0183873,1.0179572,34.09788613973189,30.046852,40.468689,10.879601666666712
18,487,4.4C(47%)-5.5C,301.0,0.017684925,1.0176997,1.0171568,33.660618541086265,29.445301,39.122444,10.889036666666652
18,487,4.4C(47%)-5.5C,302.0,0.017851118,1.0170581,1.016682,34.16724952466043,30.618692,40.313709,10.919330000000143
18,487,4.4C(47%)-5.5C,303.0,0.01768451,1.0176948,1.017212,34.43293093323959,30.993963,40.657303,10.81229999999996
18,487,4.4C(47%)-5.5C,304.0,0.017950954,1.0162772,1.0158417,33.60213550527057,28.843189,40.065506,10.865826666666786
18,487,4.4C(47%)-5.5C,305.0,0.018116152,1.0157323,1.0153222,33.44286097218266,29.526642,40.033165,10.945059999999891
18,487,4.4C(47%)-5.5C,306.0,0.017900188,1.016376,1.0159085,33.700872180098145,29.908531,40.367851,10.924104999999933
18,487,4.4C(47%)-5.5C,307.0,0.018102916,1.0158774,1.015365,33.26176428672812,29.428162,39.425793,10.957916666666764
18,487,4.4C(47%)-5.5C,308.0,0.017864859,1.0161798,1.0156702,34.129802687323945,30.434433,40.266415,10.929896666666657
18,487,4.4C(47%)-5.5C,309.0,0.01773615,1.0160707,1.0155742,34.27878098949575,31.114666,40.95071,10.843126666666649
18,487,4.4C(47%)-5.5C,310.0,0.018129272,1.0149733,1.0144632,33.356143101519294,29.35252,39.043007,11.00095333333326
18,487,4.4C(47%)-5.5C,311.0,0.018075729,1.0150394,1.0145553,33.8351682557143,29.843645,39.865395,10.904048333333533
18,487,4.4C(47%)-5.5C,312.0,0.017989827,1.0145088,1.0140457,33.813097399150756,30.003368,39.40324,10.934910000000189
18,487,4.4C(47%)-5.5C,313.0,0.018280674,1.0142723,1.0137607,33.229096755341246,29.767229,40.091694,11.005688333333334
18,487,4.4C(47%)-5.5C,314.0,0.017886629,1.0141003,1.0136042,33.88718732271763,30.583153,40.074703,10.908366666666796
18,487,4.4C(47%)-5.5C,315.0,0.017819079,1.0136607,1.0131251,33.44302243490308,29.961113,39.550697,11.060859999999714
18,487,4.4C(47%)-5.5C,316.0,0.018233497,1.0136014,1.0130911,33.363953840782166,29.839153,39.949806,11.072776666666808
18,487,4.4C(47%)-5.5C,317.0,0.017844645,1.0133859,1.0128757,33.999375104446024,30.634483,40.347366,10.987708333333527
18,487,4.4C(47%)-5.5C,318.0,0.017748361,1.0129094,1.0123636,33.743492379166696,30.139088,39.707066,11.06067833333315
18,487,4.4C(47%)-5.5C,319.0,0.018074224,1.0129579,1.0124079,33.85120025397924,30.114702,40.305588,10.975191666666554
18,487,4.4C(47%)-5.5C,320.0,0.017902495,1.0127354,1.0122252,34.057675617524346,30.379566,40.471958,10.996766666666856
18,487,4.4C(47%)-5.5C,321.0,0.018211881,1.0115695,1.0110186,33.59475983770381,29.15885,39.285118,11.044799999999912
18,487,4.4C(47%)-5.5C,322.0,0.018200204,1.0112306,1.0107331,34.04596467299577,30.024664,40.537037,10.946043333333607
18,487,4.4C(47%)-5.5C,323.0,0.017872978,1.0108995,1.0103716,34.07953143929813,30.355114,39.86433,10.936311666666976
18,487,4.4C(47%)-5.5C,324.0,0.018098144,1.0107415,1.0101813,33.349236750345824,29.688797,39.567173,11.151383333333554
18,487,4.4C(47%)-5.5C,325.0,0.017955914,1.0111204,1.0105817,33.941514537087926,30.574833,40.148117,11.05416166666643
18,487,4.4C(47%)-5.5C,326.0,0.017945321,1.0107589,1.010204,33.83346834283771,30.4718,39.79808,11.099385000000378
18,487,4.4C(47%)-5.5C,327.0,0.018292388,1.0080788,1.0092335,33.41494503230244,29.817499,40.097275,11.171969999999662
18,487,4.4C(47%)-5.5C,328.0,0.018036431,1.009848,1.0092845,34.05698769125679,30.293112,40.272968,11.047633333333458
18,487,4.4C(47%)-5.5C,329.0,0.017911373,1.0098008,1.0092297,33.671396670833346,30.224323,39.081982,11.062778333332972
18,487,4.4C(47%)-5.5C,330.0,0.018252458,1.0093561,1.0088011,33.37146598024529,30.066317,39.880833,11.100614999999623
18,487,4.4C(47%)-5.5C,331.0,0.018009659,1.0088803,1.0083795,34.213591187674986,30.740824,40.528641,11.077429999999973
18,487,4.4C(47%)-5.5C,332.0,0.017825563,1.0086517,1.0080401,33.64011198226464,29.039278,39.659649,11.044073333333168
18,487,4.4C(47%)-5.5C,333.0,0.018330887,1.007826,1.0072925,33.806698474612155,29.876259,40.096935,11.150448333333285
18,487,4.4C(47%)-5.5C,334.0,0.018239634,1.0073901,1.0069046,34.11290266876746,29.882931,40.805584,10.98221833333373
18,487,4.4C(47%)-5.5C,335.0,0.01809427,1.0071907,1.0065718,33.39719288835942,29.359112,39.202938,11.14301499999953
18,487,4.4C(47%)-5.5C,336.0,0.018276015,1.0072361,1.0066658,33.62625787245599,29.787334,39.740688,11.089493333332939
18,487,4.4C(47%)-5.5C,337.0,0.018295765,1.0063541,1.0058019,33.8329873286908,29.779831,40.040836,11.060104999999748
18,487,4.4C(47%)-5.5C,338.0,0.018421402,1.0058534,1.005246,33.42356079904637,29.0788,39.022266,11.137438333333314
18,487,4.4C(47%)-5.5C,339.0,0.018260453,1.0058271,1.0052788,33.530243505786295,30.25053,39.748642,11.239145000000038
18,487,4.4C(47%)-5.5C,340.0,0.018135928,1.0057817,1.0052103,33.89876968984325,30.328138,39.936375,11.168681666666817
18,487,4.4C(47%)-5.5C,341.0,0.018355066,1.0050339,1.0043908,33.321206603228035,29.438984,39.548626,11.267915000000114
18,487,4.4C(47%)-5.5C,342.0,0.018220499,1.0041608,1.0036138,34.233464102941134,30.481432,40.468613,11.081906666666812
18,487,4.4C(47%)-5.5C,343.0,0.017995622,1.0047473,1.0041112,34.1750438305899,31.006886,40.825546,11.157289999999922
