Repository: Txiaoxiao/LSTM-Neural-Network-for-Time-Series-Prediction

# LSTM Neural Network for Battery Remaining Useful Lifetime(RUL) Prediction

LSTM built using the Keras Python package to predict battery remaining using lifetime(RUL).


2019.06.20: Only data processing part is working.

## .py file

#### utils.py: 
    transform .mat to .csv. of NASA battery data.

#### data_2017_06_30_batchdata.py:
    transform .mat to .csv of data from https://github.com/rdbraatz/data-driven-prediction-of-battery-cycle-life-before-capacity-degradation/blob/master. 
    Paper: "data-driven-prediction-of-battery-cycle-life-before-capacity-degradation"

File: data/2017_06_30_cell33_data.csv (part 1 of 2)
cell,cycle_life,charge_policy,cycle,IR,QC,QD,Tavg,Tmin,Tmax,chargetime
33,520,5.2C(58%)-4C,1.0,0.017711338,1.0757792,1.0758885,32.85831912818337,30.670738,36.337837,10.178858333333483
33,520,5.2C(58%)-4C,2.0,0.017695136,1.0788997,1.079052,32.47028365665236,30.02273,35.5625,10.179286666666789
33,520,5.2C(58%)-4C,3.0,0.017686367,1.0808975,1.0797886,32.907571272189344,30.620964,36.342033,10.095798333333368
33,520,5.2C(58%)-4C,4.0,0.017552797,1.0819354,1.0819074,33.09458798799317,30.771761,36.423939,10.095908333333258
33,520,5.2C(58%)-4C,5.0,0.01752685,1.0820354,1.0819733,32.7770236195745,30.604416,35.936954,10.095853333333313
33,520,5.2C(58%)-4C,6.0,0.01752568,1.0825975,1.0825555,32.95860522999167,30.764137,36.100868,10.179394999999932
33,520,5.2C(58%)-4C,7.0,0.017464101,1.0831681,1.0830439,33.00763811175985,30.669449,36.401508,10.095974999999937
33,520,5.2C(58%)-4C,8.0,0.017635129,1.0826614,1.0813658,32.40750203398477,30.06834,35.673412,10.179603333333459
33,520,5.2C(58%)-4C,9.0,0.017552577,1.0832591,1.0831547,32.760006060480535,30.399349,36.030365,10.095716666666704
33,520,5.2C(58%)-4C,10.0,0.017499318,1.0835106,1.0834111,32.7251796272341,30.516346,35.63456,10.096319999999832
33,520,5.2C(58%)-4C,11.0,0.017654093,1.0831746,1.0831406,32.406979853389785,30.223227,35.621452,10.096066666666593
33,520,5.2C(58%)-4C,12.0,0.017544808,1.0837265,1.0836747,32.71721552504177,30.248434,35.681828,10.179403333333175
33,520,5.2C(58%)-4C,13.0,0.017511547,1.0841281,1.0840653,32.82688986743982,30.360081,35.643402,10.179201666666632
33,520,5.2C(58%)-4C,14.0,0.017571224,1.0840439,1.0839046,32.69383015651437,30.417984,35.872391,10.095934999999978
33,520,5.2C(58%)-4C,15.0,0.01750841,1.0842226,1.0841446,32.947791627810176,30.746727,35.903706,10.179315000000011
33,520,5.2C(58%)-4C,16.0,0.017535217,1.0843334,1.0842453,32.82611136788446,30.339201,35.528385,10.09595833333345
33,520,5.2C(58%)-4C,17.0,0.017583312,1.0843319,1.0842352,32.93135151979785,30.792351,36.277134,10.096041666666375
33,520,5.2C(58%)-4C,18.0,0.017449331,1.0847012,1.0846167,33.252984465604015,30.870131,36.370834,10.179336666666496
33,520,5.2C(58%)-4C,19.0,0.017406421,1.0843333,1.0842136,32.93762730320948,30.299601,36.011028,10.179123333333216
33,520,5.2C(58%)-4C,20.0,0.017519709,1.0846145,1.0845537,33.01833254995738,30.787855,36.373024,10.178874999999728
33,520,5.2C(58%)-4C,21.0,0.017418202,1.0849122,1.08482,33.310544989020244,30.984539,36.866623,10.096186666666958
33,520,5.2C(58%)-4C,22.0,0.017481124,1.0846621,1.0844122,32.7754318402019,30.274292,35.915337,10.095709999999963
33,520,5.2C(58%)-4C,23.0,0.017570788,1.0844952,1.0844398,32.79750751790189,30.566675,36.226959,10.096026666666633
33,520,5.2C(58%)-4C,24.0,0.017466962,1.0847473,1.0846616,32.866754308290176,30.490093,36.417252,10.095910000000247
33,520,5.2C(58%)-4C,25.0,0.017548991,1.0841997,1.0841373,32.43708394435069,30.070848,35.743752,10.095886666666775
33,520,5.2C(58%)-4C,26.0,0.017489772,1.08481,1.0847658,32.979969615580075,30.85421,36.434181,10.096148333333742
33,520,5.2C(58%)-4C,27.0,0.017410958,1.0850772,1.084987,33.20627879379707,31.317715,36.449364,10.179168333333413
33,520,5.2C(58%)-4C,28.0,0.017560096,1.0845124,1.0845143,32.75414045861482,30.48287,36.189171,10.09605833333335
33,520,5.2C(58%)-4C,29.0,0.017495204,1.0850124,1.0849357,33.13857365671646,30.92296,36.561817,10.179123333333216
33,520,5.2C(58%)-4C,30.0,0.017449921,1.0850192,1.0849138,33.01771325250836,30.925163,36.030357,10.096070000000084
33,520,5.2C(58%)-4C,31.0,0.017701911,1.0844442,1.0844572,32.61578362118647,30.487448,36.095905,10.095793333333374
33,520,5.2C(58%)-4C,32.0,0.017535081,1.0849444,1.0848217,32.95432473502111,30.752556,35.968628,10.178951666666642
33,520,5.2C(58%)-4C,33.0,0.017572224,1.0849777,1.0850089,32.74057405508472,30.216921,35.530842,10.095653333333514
33,520,5.2C(58%)-4C,34.0,0.017687816,1.0847338,1.0846977,32.60858277617015,30.498503,35.750507,10.095736666666927
33,520,5.2C(58%)-4C,35.0,0.01766723,1.0848471,1.0847999,32.74108624488054,30.10129,35.850235,10.096125000000272
33,520,5.2C(58%)-4C,36.0,0.017617604,1.0847889,1.0847485,32.58235761670749,29.979477,35.587425,10.095818333333106
33,520,5.2C(58%)-4C,37.0,0.017646683,1.0850096,1.0850208,32.89642591850594,30.654396,36.280464,10.095868333333055
33,520,5.2C(58%)-4C,38.0,0.017498456,1.085119,1.0853667,33.30837816255315,30.638905,36.962749,10.17911333333371
33,520,5.2C(58%)-4C,39.0,0.017420366,1.0851969,1.0850898,33.018947401006706,30.642973,36.370564,10.096080000000075
33,520,5.2C(58%)-4C,40.0,0.017518213,1.0852385,1.0851872,33.19652649705139,31.060358,36.846119,10.179389999999936
33,520,5.2C(58%)-4C,41.0,0.017411156,1.0853051,1.0852333,33.37548648086524,31.545507,36.570415,10.179179999999663
33,520,5.2C(58%)-4C,42.0,0.017612392,1.0847903,1.0847449,32.83278566328254,30.49741,36.249611,10.096015000000383
33,520,5.2C(58%)-4C,43.0,0.017545961,1.0848778,1.0850996,33.14710321345517,30.977545,36.571644,10.0958150000001
33,520,5.2C(58%)-4C,44.0,0.017508296,1.0854517,1.0853616,33.382095852842674,30.868107,36.964043,10.095829999999841
33,520,5.2C(58%)-4C,45.0,0.017698115,1.0847756,1.0846997,32.799425486238576,30.328821,36.381947,10.17932666666699
33,520,5.2C(58%)-4C,46.0,0.017574465,1.085261,1.0851992,33.22008233696564,30.787851,36.815662,10.09579500000012
33,520,5.2C(58%)-4C,47.0,0.017480405,1.0853816,1.0852696,33.1863350160609,30.883825,36.798405,10.179148333333433
33,520,5.2C(58%)-4C,48.0,0.017739989,1.0842057,1.084475,32.45518135368951,30.054077,36.049297,10.179433333333387
33,520,5.2C(58%)-4C,49.0,0.017621333,1.0850375,1.0849899,32.87258245278243,30.517036,36.462051,10.17912166666647
33,520,5.2C(58%)-4C,50.0,0.017586801,1.08523,1.0851756,32.941563063078135,30.345625,36.006126,10.096253333332909
33,520,5.2C(58%)-4C,51.0,0.017718382,1.0848022,1.0848111,32.74040796330275,30.68627,36.443352,10.179405000000164
33,520,5.2C(58%)-4C,52.0,0.017573778,1.0852041,1.0851403,33.09386825660692,30.816345,36.196411,10.096013333333637
33,520,5.2C(58%)-4C,53.0,0.017653592,1.0850871,1.0852855,33.00659900421229,30.409986,36.282246,10.09654833333334
33,520,5.2C(58%)-4C,54.0,0.017729295,1.0849739,1.0849204,32.821016027681644,30.594641,36.5732,10.096054999999858
33,520,5.2C(58%)-4C,55.0,0.017576184,1.0852283,1.0851614,33.14356389054731,30.827108,36.689575,10.179400000000411
33,520,5.2C(58%)-4C,56.0,0.017553365,1.0850523,1.0849849,32.811766964527045,30.415503,35.923317,10.179841666666713
33,520,5.2C(58%)-4C,57.0,0.017750861,1.0849222,1.0848702,32.700100394714376,30.404387,36.166401,10.09604166666589
33,520,5.2C(58%)-4C,58.0,0.017699867,1.0851727,1.0851666,32.94260815638207,29.949514,36.886616,10.09584666666633
33,520,5.2C(58%)-4C,59.0,0.017614402,1.0848351,1.0847183,32.55938099410777,30.000912,36.04097,10.179045000000041
33,520,5.2C(58%)-4C,60.0,0.017713908,1.0850788,1.0850896,32.82880325781247,30.445112,36.453129,10.09619333333297
33,520,5.2C(58%)-4C,61.0,0.017614493,1.0853671,1.0853574,33.20321081818181,30.777689,36.789711,10.179369999999956
33,520,5.2C(58%)-4C,62.0,0.017726859,1.0849566,1.0848736,32.73500785436072,30.237083,36.244064,10.179246666666586
33,520,5.2C(58%)-4C,63.0,0.01772723,1.0850886,1.0850739,32.84868450125733,30.589865,36.419689,10.096426666666714
33,520,5.2C(58%)-4C,64.0,0.017693538,1.0852926,1.0852332,33.025278125317605,30.32626,36.62286,10.179364999999718
33,520,5.2C(58%)-4C,65.0,0.017761094,1.0849231,1.0848804,32.73610375278966,30.338936,36.500523,10.0960699999996
33,520,5.2C(58%)-4C,66.0,0.017638708,1.0853287,1.0852727,33.263782620016975,31.085148,37.02702,10.0958150000001
33,520,5.2C(58%)-4C,67.0,0.017752357,1.0854483,1.0853571,33.30458667839616,31.240463,36.547142,10.095821666667083
33,520,5.2C(58%)-4C,68.0,0.017752357,1.0849664,1.0849464,32.939893407185686,30.711554,36.801876,10.179248333333335
33,520,5.2C(58%)-4C,69.0,0.017628126,1.0854044,1.0853773,33.312948358931656,30.94029,36.890266,10.096401666666663
33,520,5.2C(58%)-4C,70.0,0.017588908,1.0856464,1.085596,33.19965095157178,30.790514,36.412334,10.09620166666667
33,520,5.2C(58%)-4C,71.0,0.017795887,1.0850874,1.0850478,32.90184960202364,30.615335,36.736748,10.179151666666652
33,520,5.2C(58%)-4C,72.0,0.01763862,1.0853516,1.0852959,33.125445373617,30.775431,36.757462,10.179595000000003
33,520,5.2C(58%)-4C,73.0,0.017622305,1.0842048,1.0853983,32.90677331654067,30.300831,36.380711,10.096164999999989
33,520,5.2C(58%)-4C,74.0,0.017767457,1.0851303,1.0851543,32.940184217647115,30.780996,36.83115,10.095999999999973
33,520,5.2C(58%)-4C,75.0,0.017603148,1.0854406,1.0853807,33.33123273773272,31.101864,36.816006,10.09618833333334
33,520,5.2C(58%)-4C,76.0,0.017660107,1.085146,1.0850782,33.05672386406119,30.793585,36.275558,10.095736666666623
33,520,5.2C(58%)-4C,77.0,0.017735546,1.0851256,1.0850681,33.025947120645675,31.028675,36.653034,10.179938333333363
33,520,5.2C(58%)-4C,78.0,0.017682306,1.0837141,1.0852569,33.18368325675676,30.72176,36.609314,10.179418333333404
33,520,5.2C(58%)-4C,79.0,0.017701579,1.0849272,1.0848564,32.90511230482632,30.184734,36.350666,10.0959616666667
33,520,5.2C(58%)-4C,80.0,0.017737214,1.0850911,1.0850519,33.102900778341834,30.691933,36.886703,10.179233333333347
33,520,5.2C(58%)-4C,81.0,0.017646357,1.0852358,1.0851837,33.292341755102036,30.712353,37.226891,10.095599999999953
33,520,5.2C(58%)-4C,82.0,0.017775651,1.0846264,1.0845877,32.64414874035988,30.263184,36.271202,10.096481666666659
33,520,5.2C(58%)-4C,83.0,0.017784812,1.083304,1.0848485,32.89172692438399,30.416922,36.840412,10.17916166666667
33,520,5.2C(58%)-4C,84.0,0.017761702,1.0849408,1.0849564,33.01032486999995,30.556499,37.128899,10.179191666666762
33,520,5.2C(58%)-4C,85.0,0.017791709,1.0847899,1.0847567,32.98285102378934,30.60759,36.944302,10.09578833333338
33,520,5.2C(58%)-4C,86.0,0.017654002,1.085117,1.0850812,33.436593254590925,31.309416,37.274311,10.179243333333337
33,520,5.2C(58%)-4C,87.0,0.017658034,1.0851631,1.0850836,33.37351899148929,30.757074,36.419674,10.17941833333316
33,520,5.2C(58%)-4C,88.0,0.0178621,1.0832055,1.0847332,33.03236377685252,30.639753,36.984219,10.095801666666619
33,520,5.2C(58%)-4C,89.0,0.017699918,1.0850949,1.085017,33.38792949251257,30.676205,37.105949,10.179368333333453
33,520,5.2C(58%)-4C,90.0,0.017665107,1.0851886,1.0851585,33.37614333552644,30.861799,37.198013,10.09573833333343
33,520,5.2C(58%)-4C,91.0,0.017795911,1.0847855,1.0847137,33.095277530456826,30.620049,37.203442,10.095804999999867
33,520,5.2C(58%)-4C,92.0,0.017646737,1.0850104,1.0849869,33.324799953429135,31.07736,37.553761,10.095538333333389
33,520,5.2C(58%)-4C,93.0,0.017671239,1.0846151,1.0845398,32.94608508856407,30.631733,36.586536,10.179298333333524
33,520,5.2C(58%)-4C,94.0,0.017827231,1.0847045,1.0846945,33.11134658487389,30.778294,37.305767,10.179471666666844
33,520,5.2C(58%)-4C,95.0,0.017677013,1.0850044,1.0849093,33.4214270722175,31.036087,37.114037,10.095856666666805
33,520,5.2C(58%)-4C,96.0,0.017713316,1.0844791,1.0844147,32.87004007989915,30.400566,36.474529,10.17911166666648
33,520,5.2C(58%)-4C,97.0,0.017792195,1.0845729,1.0845975,32.94581011402031,30.686148,36.863964,10.096253333333152
33,520,5.2C(58%)-4C,98.0,0.017751297,1.0848292,1.0847591,33.28079940533572,30.74983,37.040482,10.179085000000002
33,520,5.2C(58%)-4C,99.0,0.017772902,1.084527,1.0844604,33.030134560204985,30.177765,36.705414,10.09625500000014
33,520,5.2C(58%)-4C,100.0,0.017794212,1.0848359,1.0847911,33.274817489898965,30.625563,37.354271,10.096216666666685
33,520,5.2C(58%)-4C,101.0,0.01770401,1.0848403,1.084754,33.384208504251795,30.895674,37.692589,10.179931666666622
33,520,5.2C(58%)-4C,102.0,0.017854847,1.0842015,1.0841062,32.843467943299046,30.403811,36.957336,10.096056666666604
33,520,5.2C(58%)-4C,103.0,0.017757921,1.0845428,1.0845401,33.2029664712352,30.936806,37.07402,10.095679999999993
33,520,5.2C(58%)-4C,104.0,0.017737702,1.0847183,1.084663,33.25942378346114,30.81955,36.845867,10.179549999999775
33,520,5.2C(58%)-4C,105.0,0.017925331,1.0839598,1.0838969,32.741251898799256,30.102081,36.696922,10.095913333333252
33,520,5.2C(58%)-4C,106.0,0.017816819,1.0845178,1.0844374,33.203829754893654,30.55097,37.294666,10.095759999999911
33,520,5.2C(58%)-4C,107.0,0.017716125,1.0845492,1.0844901,33.19113759327726,30.866531,36.860489,10.095736666666442
33,520,5.2C(58%)-4C,108.0,0.017930048,1.0840425,1.0840049,32.8085239991575,30.288124,36.751762,10.095470000000205
33,520,5.2C(58%)-4C,109.0,0.01783995,1.0844314,1.0843801,33.18413803839728,30.604242,37.171108,10.179126666666708
33,520,5.2C(58%)-4C,110.0,0.017769309,1.0846086,1.0844864,33.260438016337076,30.618507,37.02562,10.179156666666676
33,520,5.2C(58%)-4C,111.0,0.017878087,1.0842835,1.0842721,33.2179397662671,30.730019,37.563858,10.179445000000124
33,520,5.2C(58%)-4C,112.0,0.017642453,1.0846092,1.0845102,33.65547799411273,31.467157,37.647202,10.09602833333338
33,520,5.2C(58%)-4C,113.0,0.017695641,1.0844884,1.0843811,33.32335877085095,30.88048,36.628857,10.179736666667061
33,520,5.2C(58%)-4C,114.0,0.017848833,1.084291,1.0842168,33.24812000434401,30.931429,37.154415,10.179698333333363
33,520,5.2C(58%)-4C,115.0,0.017780274,1.08448,1.0844226,33.52862288127084,30.445736,37.711857,10.179203333333135
33,520,5.2C(58%)-4C,116.0,0.01768557,1.0839981,1.0839109,33.04386004086961,30.362854,36.929474,10.1793849999997
33,520,5.2C(58%)-4C,117.0,0.017868211,1.084049,1.083703,33.18142476441099,30.696701,37.438568,10.096001666666416
33,520,5.2C(58%)-4C,118.0,0.01775769,1.0841684,1.0841511,33.43021089617015,31.044823,37.601665,10.095788333333621
33,520,5.2C(58%)-4C,119.0,0.01787848,1.0837247,1.0836222,32.93405100169065,30.201019,36.990753,10.09588500000003
33,520,5.2C(58%)-4C,120.0,0.017820457,1.0840065,1.0839498,33.16872007797774,30.549225,37.228123,10.101004999999713
33,520,5.2C(58%)-4C,121.0,0.017786087,1.0841279,1.0840254,33.20010513851352,30.491407,37.632259,10.096015000000383
33,520,5.2C(58%)-4C,122.0,0.017887985,1.0836835,1.0824112,32.98752933593755,30.343504,37.109234,10.095976666666198
33,520,5.2C(58%)-4C,123.0,0.017809227,1.0839981,1.0839362,33.402585135874126,30.910099,37.377647,10.095736666666927
33,520,5.2C(58%)-4C,124.0,0.017772455,1.0842111,1.0841,33.37120686570947,30.806429,36.915562,10.09598833333342
33,520,5.2C(58%)-4C,125.0,0.017957391,1.0836277,1.0835556,33.07962838358452,30.583712,37.200874,10.179086666666747
33,520,5.2C(58%)-4C,126.0,0.017811667,1.0837827,1.083703,33.278093683050855,30.30851,37.728294,10.17959166666648
33,520,5.2C(58%)-4C,127.0,0.017813837,1.0836936,1.0823905,33.02573520033961,30.758699,37.160301,10.17902000000031
33,520,5.2C(58%)-4C,128.0,0.017945431,1.0834479,1.0834106,32.97773619419083,30.664612,37.300747,10.09582833333358
33,520,5.2C(58%)-4C,129.0,0.017795326,1.0836923,1.0836544,33.33128555472022,30.976093,37.465473,10.0963883333335
33,520,5.2C(58%)-4C,130.0,0.017778929,1.0837269,1.0836501,33.166692843935586,30.706686,36.639915,10.179086666666747
33,520,5.2C(58%)-4C,131.0,0.017952679,1.083513,1.0834736,33.060988968828944,30.48522,37.100578,10.095843333333324
33,520,5.2C(58%)-4C,132.0,0.017875286,1.0836322,1.0823617,33.16839191014978,30.03108,37.299015,10.17962000000019
33,520,5.2C(58%)-4C,133.0,0.017870232,1.083564,1.0834932,33.25397124668874,30.975256,37.089916,10.0958150000001
33,520,5.2C(58%)-4C,134.0,0.017864052,1.083622,1.083563,33.34131937817253,30.878942,37.356377,10.095973333333678
33,520,5.2C(58%)-4C,135.0,0.017823864,1.0838307,1.0837749,33.54354850884569,30.60194,38.03899,10.095589999999598
33,520,5.2C(58%)-4C,136.0,0.017782591,1.0833242,1.0832245,33.075015906063236,30.23822,37.011806,10.179975000000073
33,520,5.2C(58%)-4C,137.0,0.017892608,1.0835479,1.0822302,33.33280913322089,30.685801,37.738602,10.095638333333287
33,520,5.2C(58%)-4C,138.0,0.017760873,1.0835743,1.0834692,33.45944574871794,30.966667,37.781315,10.095614999999816
33,520,5.2C(58%)-4C,139.0,0.017900711,1.0831169,1.0829779,33.00832218948249,30.332209,37.338337,10.096064999999847
33,520,5.2C(58%)-4C,140.0,0.017834255,1.0833887,1.083305,33.41299167147705,30.91748,37.694611,10.095773333333394
33,520,5.2C(58%)-4C,141.0,0.017779738,1.083492,1.0833696,33.55916419224276,30.978573,37.507549,10.179179999999663
33,520,5.2C(58%)-4C,142.0,0.017972749,1.0829004,1.0815233,32.91174215598644,30.186846,37.143711,10.095986666666189
33,520,5.2C(58%)-4C,143.0,0.01791087,1.0830694,1.0829788,33.20550909390868,30.626488,37.555241,10.17933666666698
33,520,5.2C(58%)-4C,144.0,0.017797442,1.0833046,1.0831602,33.21574753001722,30.875759,37.002419,10.179525000000528
33,520,5.2C(58%)-4C,145.0,0.018057389,1.0827161,1.0826273,32.859162306207985,30.213398,37.301003,10.179709999999613
33,520,5.2C(58%)-4C,146.0,0.017890703,1.0830652,1.0830201,33.38027411234036,30.582066,37.713707,10.179176666667141
33,520,5.2C(58%)-4C,147.0,0.017842982,1.0831209,1.0818232,33.26869346199322,30.488308,37.20229,10.17920499999988
33,520,5.2C(58%)-4C,148.0,0.018052299,1.082761,1.0826457,33.08782791916675,30.479918,37.568329,10.096110000000529
33,520,5.2C(58%)-4C,149.0,0.017866537,1.0830748,1.0829628,33.51235979471897,30.780382,38.146023,10.17937666666597
33,520,5.2C(58%)-4C,150.0,0.01779506,1.0827531,1.0825964,33.0823389039116,30.112608,36.81398,10.17908166666651
33,520,5.2C(58%)-4C,151.0,0.018003134,1.0826139,1.0824989,33.0991696967631,30.545715,37.284752,10.096413333333718
33,520,5.2C(58%)-4C,152.0,0.017986184,1.082713,1.0814232,33.168095190761306,30.05447,37.424358,10.179098333332998
33,520,5.2C(58%)-4C,153.0,0.017941047,1.0823767,1.0822476,32.89780356103678,30.06831,36.875473,10.17908166666651
33,520,5.2C(58%)-4C,154.0,0.018001985,1.082485,1.082455,33.10451396630156,30.430555,37.53685,10.096403333333244
33,520,5.2C(58%)-4C,155.0,0.017915415,1.0826684,1.0825788,33.289025248530564,30.320475,37.95649,10.179386666666444
33,520,5.2C(58%)-4C,156.0,0.018056955,1.0820662,1.0820036,32.754627727656,29.832954,36.978176,10.096470000000165
33,520,5.2C(58%)-4C,157.0,0.017954797,1.0826066,1.081265,33.362618095772234,30.716412,37.799175,10.179313333333509
33,520,5.2C(58%)-4C,158.0,0.017865842,1.0826452,1.0825757,33.51550520523647,30.863907,38.174042,10.179148333333433
33,520,5.2C(58%)-4C,159.0,0.017898098,1.0823106,1.0821838,33.269422775213535,30.607849,37.569782,10.179484999999598
33,520,5.2C(58%)-4C,160.0,0.017903628,1.0825115,1.0823832,33.51213070994941,30.894072,37.890533,10.095964999999463
33,520,5.2C(58%)-4C,161.0,0.017779324,1.0826728,1.0825678,33.61729751133498,31.159452,37.499447,10.179074999999527
33,520,5.2C(58%)-4C,162.0,0.018074408,1.0819825,1.080635,33.099673045871505,30.264366,37.565105,10.179701666666855
33,520,5.2C(58%)-4C,163.0,0.017926401,1.0823429,1.0822637,33.425843823190824,30.699268,37.882114,10.179279999999562
33,520,5.2C(58%)-4C,164.0,0.017858177,1.0823381,1.0821965,33.32290752303752,30.864824,37.409779,10.179098333332998
33,520,5.2C(58%)-4C,165.0,0.018081784,1.0818217,1.0817826,33.07765817284987,30.380152,37.606503,10.100061666666685
33,520,5.2C(58%)-4C,166.0,0.017934054,1.0821631,1.0820763,33.38296762595435,30.55888,38.10397,10.095893333333272
33,520,5.2C(58%)-4C,167.0,0.017860521,1.0819856,1.0818812,33.077095290428936,30.181761,37.135128,10.179555000000013
33,520,5.2C(58%)-4C,168.0,0.017956441,1.08174,1.0815974,32.85332895446727,30.152882,37.511845,10.179176666666171
33,520,5.2C(58%)-4C,169.0,0.017956441,1.0818871,1.0818411,33.21812815763138,30.47546,38.054436,10.096523333333332
33,520,5.2C(58%)-4C,170.0,0.017888151,1.0817044,1.0815817,33.11063034132234,30.478216,37.259098,10.179523333333343
33,520,5.2C(58%)-4C,171.0,0.018004462,1.0817778,1.0817221,33.35291772428694,30.874714,37.945477,10.095993333333338
33,520,5.2C(58%)-4C,172.0,0.017871985,1.0819374,1.0818835,33.64295967659566,31.326635,38.04464,10.096646666666675
33,520,5.2C(58%)-4C,173.0,0.017918784,1.0815799,1.0814532,33.188948504587145,30.393929,37.586582,10.09656166666667
33,520,5.2C(58%)-4C,174.0,0.017961664,1.0817105,1.0816227,33.467257755480595,30.945171,37.999165,10.179279999999986
33,520,5.2C(58%)-4C,175.0,0.017883977,1.0816497,1.0815548,33.52128582489615,31.292124,37.977684,10.096476666666664
33,520,5.2C(58%)-4C,176.0,0.018023396,1.0811627,1.0810653,33.046819376910044,30.379065,37.388988,10.179641666666672
33,520,5.2C(58%)-4C,177.0,0.017998651,1.0814712,1.0814478,33.33677442349964,30.698811,37.755882,10.096229999999984
33,520,5.2C(58%)-4C,178.0,0.017964244,1.0815657,1.0814912,33.520005586177426,30.708906,37.896114,10.179795000000013
33,520,5.2C(58%)-4C,179.0,0.018055521,1.080989,1.0809318,33.02564204242935,30.108727,37.513027,10.096088333333439
33,520,5.2C(58%)-4C,180.0,0.01800143,1.0812639,1.0812243,33.22068713455146,30.438114,37.840839,10.179331666666743
33,520,5.2C(58%)-4C,181.0,0.017932996,1.0811336,1.0810388,33.192207784264085,31.009026,37.458939,10.095559999999994
33,520,5.2C(58%)-4C,182.0,0.018041793,1.0809902,1.0809697,33.28282820016738,30.644907,37.870262,10.179190000000016
33,520,5.2C(58%)-4C,183.0,0.017908592,1.0812579,1.0812019,33.589988837248306,31.197775,37.921021,10.179308333333392
33,520,5.2C(58%)-4C,184.0,0.017957747,1.0812402,1.0811858,33.52122048359962,30.932314,37.731163,10.096460000000056
33,520,5.2C(58%)-4C,185.0,0.018054243,1.0808566,1.0807748,33.28830244013484,30.770098,38.091572,10.178725000000002
33,520,5.2C(58%)-4C,186.0,0.017938988,1.0809767,1.0808535,33.52250251839464,31.22694,37.91114,10.17897833333324
33,520,5.2C(58%)-4C,187.0,0.018022027,1.0808071,1.0807587,33.30489906034479,30.591251,37.480297,10.096110000000044
33,520,5.2C(58%)-4C,188.0,0.018042937,1.0808867,1.0808228,33.479426604611575,30.883635,38.127457,10.179193333333144
33,520,5.2C(58%)-4C,189.0,0.017910134,1.0810423,1.0809811,33.7683021591695,31.106865,38.101013,10.179854999999952
33,520,5.2C(58%)-4C,190.0,0.017883293,1.0807667,1.0806592,33.42648369003383,30.602394,37.62569,10.096583333333305
33,520,5.2C(58%)-4C,191.0,0.017848853,1.0809966,1.0809236,33.68307840358361,31.255554,38.110527,10.095923333333243
33,520,5.2C(58%)-4C,192.0,0.0179356,1.0806974,1.0805868,33.49592089180048,30.808092,37.323048,10.096246666666653
33,520,5.2C(58%)-4C,193.0,0.018120758,1.0802821,1.0801696,33.03293696458688,30.208057,37.473961,10.179475000000092
33,520,5.2C(58%)-4C,194.0,0.018027067,1.0804697,1.0804369,33.414182286317576,30.684372,37.924549,10.179290000000037
33,520,5.2C(58%)-4C,195.0,0.017956994,1.0807028,1.0806336,33.69368634430379,30.885191,38.026009,10.17964499999992
33,520,5.2C(58%)-4C,196.0,0.018092282,1.0800145,1.0799342,33.193112340223955,30.316666,37.85413,10.179273333333306
33,520,5.2C(58%)-4C,197.0,0.01796966,1.0804155,1.0803777,33.69775114599148,31.215679,38.313522,10.179391666666682
33,520,5.2C(58%)-4C,198.0,0.017909143,1.0802528,1.0800968,33.585754343856586,30.620596,37.454815,10.095790000000125
33,520,5.2C(58%)-4C,199.0,0.018122593,1.079728,1.0796552,33.10179260946746,30.372265,37.818272,10.096081666666821
33,520,5.2C(58%)-4C,200.0,0.01800634,1.0800474,1.0799725,33.503556424292846,30.762236,37.885612,10.17925499999983
33,520,5.2C(58%)-4C,201.0,0.018021394,1.0801042,1.0800401,33.471057380672235,30.436239,37.386467,10.17899499999985
33,520,5.2C(58%)-4C,202.0,0.018188773,1.0795143,1.0794821,33.13337397334474,30.402718,37.656971,10.095828333333339
33,520,5.2C(58%)-4C,203.0,0.01807965,1.0796967,1.0796051,33.234806141897565,30.372408,37.312363,10.179576666666739
33,520,5.2C(58%)-4C,204.0,0.018159201,1.0797309,1.0796741,33.20630542194098,30.053633,37.630772,10.179270000000058
33,520,5.2C(58%)-4C,205.0,0.018128848,1.0795903,1.0795192,33.400074413117586,30.564203,38.205105,10.096321666666821
33,520,5.2C(58%)-4C,206.0,0.017983753,1.0798832,1.0797964,33.83720256118148,30.907494,38.450081,10.096161666666255
33,520,5.2C(58%)-4C,207.0,0.017926946,1.0797324,1.0796533,33.637611208754194,30.758106,37.732658,10.09594833333346
33,520,5.2C(58%)-4C,208.0,0.018099215,1.0795295,1.0794845,33.59157707416664,30.870905,38.097286,10.09623166666667
33,520,5.2C(58%)-4C,209.0,0.018013906,1.0797044,1.0796206,33.78900769309455,30.852087,38.208923,10.179351666666722
33,520,5.2C(58%)-4C,210.0,0.017987773,1.0794493,1.0793562,33.54937034304746,30.412926,37.902435,10.179863333332953
33,520,5.2C(58%)-4C,211.0,0.018033924,1.0794693,1.0794103,33.653929526800646,30.991188,38.609158,10.17936666666695
33,520,5.2C(58%)-4C,212.0,0.017957956,1.079365,1.0794004,33.80176430749354,31.469032,38.215225,10.179124999999962
33,520,5.2C(58%)-4C,213.0,0.018059261,1.0790523,1.0789492,33.40930404533785,30.563799,38.010731,10.179140000000189
33,520,5.2C(58%)-4C,214.0,0.018041274,1.0792623,1.0791538,33.635432925486796,30.989817,37.977638,10.09569166666673
33,520,5.2C(58%)-4C,215.0,0.018054526,1.0792611,1.0792272,33.690825518166065,30.418274,38.209881,10.096536666666603
33,520,5.2C(58%)-4C,216.0,0.018136794,1.0786133,1.0785197,33.13108481903951,30.256693,37.786556,10.09602999999964
33,520,5.2C(58%)-4C,217.0,0.018087968,1.0785618,1.0787655,33.27325255112653,30.344576,37.924286,10.095676666666986
33,520,5.2C(58%)-4C,218.0,0.018075628,1.0788187,1.0787139,33.37464478912132,30.341822,37.722298,10.179144999999941
33,520,5.2C(58%)-4C,219.0,0.01820397,1.0783827,1.0783188,33.23130496954323,30.210403,37.888462,10.096068333333339
33,520,5.2C(58%)-4C,220.0,0.018084027,1.0786476,1.078607,33.67136997906191,30.786116,38.437996,10.096205000000191
33,520,5.2C(58%)-4C,221.0,0.017995685,1.0787264,1.0786065,33.643028755462105,30.877907,38.251137,10.095823333333344
33,520,5.2C(58%)-4C,222.0,0.018129442,1.0779828,1.0782053,33.38342415833333,30.705069,38.141983,10.17910166666649
33,520,5.2C(58%)-4C,223.0,0.018074427,1.0784867,1.078331,33.58497244827585,30.741085,38.100281,10.095881666666537
33,520,5.2C(58%)-4C,224.0,0.018033134,1.078519,1.0784507,33.436310604906915,30.351973,37.678761,10.09616166666674
33,520,5.2C(58%)-4C,225.0,0.018195845,1.0781025,1.0780424,33.33166851769553,30.466719,38.110695,10.095906666666755
33,520,5.2C(58%)-4C,226.0,0.018057205,1.0782014,1.078119,33.58828506106868,30.795761,38.310448,10.096148333333742
33,520,5.2C(58%)-4C,227.0,0.017995168,1.0776755,1.0778973,33.365161416946336,30.876535,37.674019,10.095593333333575
33,520,5.2C(58%)-4C,228.0,0.018137511,1.0779439,1.0778292,33.3360722418136,30.801283,38.06163,10.179006666666828
33,520,5.2C(58%)-4C,229.0,0.018046703,1.0780659,1.0779791,33.76578006186445,30.905981,37.976696,10.179098333333483
33,520,5.2C(58%)-4C,230.0,0.018103139,1.0776193,1.0775123,33.499747089058474,30.517864,37.980583,10.095710000000448
33,520,5.2C(58%)-4C,231.0,0.018063111,1.0778302,1.0777634,33.7670607453937,31.168383,38.472748,10.095681666666739
33,520,5.2C(58%)-4C,232.0,0.017982574,1.0778222,1.0779434,34.01573348034182,31.090307,38.5858,10.178993333333347
33,520,5.2C(58%)-4C,233.0,0.018116219,1.0773289,1.0772617,33.52320820185812,30.499222,38.008476,10.179300000000028
33,520,5.2C(58%)-4C,234.0,0.018075218,1.0776752,1.0775479,33.73143749203687,30.701464,38.239799,10.095679999999993
33,520,5.2C(58%)-4C,235.0,0.018065829,1.0776367,1.0775809,33.73402462637356,30.453571,38.811615,10.096138333333268
33,520,5.2C(58%)-4C,236.0,0.018188149,1.0769569,1.0768749,33.36020899486299,30.544815,38.314922,10.17940499999968
33,520,5.2C(58%)-4C,237.0,0.018016044,1.0770719,1.0772997,33.823631606655326,31.103949,38.753174,10.179186666666647
33,520,5.2C(58%)-4C,238.0,0.017926497,1.077252,1.0771408,33.69532752003404,31.261314,37.928604,10.09602999999964
33,520,5.2C(58%)-4C,239.0,0.018207911,1.0767075,1.076625,33.19300379127465,30.303656,37.807411,10.095833333333333
33,520,5.2C(58%)-4C,240.0,0.018113317,1.0769897,1.0768679,33.35412084634755,30.299896,37.933445,10.179093333333245
33,520,5.2C(58%)-4C,241.0,0.018116981,1.0768182,1.0766969,33.19673074389221,30.049595,37.861721,10.095903333333263
33,520,5.2C(58%)-4C,242.0,0.018210422,1.0762419,1.0764785,33.16573706166664,30.262827,38.219959,10.179153333333185
33,520,5.2C(58%)-4C,243.0,0.01803451,1.0767846,1.0766655,33.671023386306004,30.890659,38.594879,10.095773333333394
33,520,5.2C(58%)-4C,244.0,0.017957676,1.0765482,1.0764357,33.4447805524055,30.565775,37.880833,10.179268333333312
33,520,5.2C(58%)-4C,245.0,0.018166235,1.076439,1.0763339,33.49765417889529,30.728714,38.285404,10.095975000000909
33,520,5.2C(58%)-4C,246.0,0.018066514,1.0766066,1.07646,33.71983023247862,30.601833,38.317139,10.095843333333809
33,520,5.2C(58%)-4C,247.0,0.018008959,1.0760187,1.076225,33.414685797649064,30.375347,37.908661,10.17921666666613
33,520,5.2C(58%)-4C,248.0,0.018106904,1.0575978,1.072365,33.13303463763353,29.876589,38.502136,10.178955000000618
33,520,5.2C(58%)-4C,249.0,0.017982587,1.0691391,1.0737457,33.63075449746193,30.800764,38.736294,10.095896666666764
33,520,5.2C(58%)-4C,250.0,0.017951451,1.0729123,1.0739483,33.33420817863111,30.390766,37.778343,10.095709999999963
33,520,5.2C(58%)-4C,251.0,0.018097419,1.0738404,1.0743099,33.53473575144037,30.721348,38.461582,10.09593833333347
33,520,5.2C(58%)-4C,252.0,0.017940238,1.0742931,1.074474,33.67843405702487,30.99612,38.521709,10.179151666666924
33,520,5.2C(58%)-4C,253.0,0.017981401,1.0741783,1.0742809,33.26760919950122,30.409882,37.92585,10.09593833333347
33,520,5.2C(58%)-4C,254.0,0.018090514,1.0743637,1.0744253,33.407467168325034,30.526024,38.714161,10.095803333332878
33,520,5.2C(58%)-4C,255.0,0.017976064,1.0743721,1.0743306,33.473658864053434,30.969328,38.339512,10.179226666667576
33,520,5.2C(58%)-4C,256.0,0.018147646,1.0741103,1.0740604,33.11813562403438,30.270748,37.960396,10.17885833333324
33,520,5.2C(58%)-4C,257.0,0.018058309,1.0742737,1.0742557,33.3318641139767,30.588505,38.129894,10.179086666666747
33,520,5.2C(58%)-4C,258.0,0.017999068,1.0743715,1.0743494,33.542039820101316,30.929253,38.305355,10.179418333332675
33,520,5.2C(58%)-4C,259.0,0.018141504,1.073934,1.0738726,33.10721306160336,30.131208,38.016098,10.17924499999984
33,520,5.2C(58%)-4C,260.0,0.018068224,1.0742673,1.0742218,33.53207860506333,30.579855,38.566952,10.096401666666498
33,520,5.2C(58%)-4C,261.0,0.017986853,1.0742242,1.0741332,33.546537352640485,31.031118,38.03273,10.178994999999608
33,520,5.2C(58%)-4C,262.0,0.018174607,1.0739638,1.0738506,33.3348881206159,30.206448,38.13105,10.095821666667083
33,520,5.2C(58%)-4C,263.0,0.018099699,1.074034,1.0739917,33.59372048477153,30.522394,38.441154,10.179263333333074
33,520,5.2C(58%)-4C,264.0,0.018028544,1.0739303,1.0738353,33.45738013305076,30.803696,38.248798,10.17920499999988
33,520,5.2C(58%)-4C,265.0,0.01819559,1.0735426,1.0734408,33.25486931783602,30.19618,38.282326,10.095619999999569
33,520,5.2C(58%)-4C,266.0,0.018068004,1.0736709,1.0735983,33.59702625104604,30.63747,38.582855,10.096060000000096
33,520,5.2C(58%)-4C,267.0,0.018030811,1.073462,1.0733894,33.32488059419086,30.241627,37.833939,10.179198333333867
33,520,5.2C(58%)-4C,268.0,0.018202484,1.0734016,1.0733047,33.34138409068223,30.36829,38.319977,10.095658333333752
33,520,5.2C(58%)-4C,269.0,0.018030204,1.0736285,1.0735577,33.73759880117948,30.888006,38.887913,10.179318333333747
33,520,5.2C(58%)-4C,270.0,0.017996324,1.0733649,1.0732677,33.46010279600329,30.538706,38.032589,10.17945999999938
33,520,5.2C(58%)-4C,271.0,0.018161399,1.0733443,1.0732491,33.62679500590725,30.795547,38.651165,10.179169999999187
33,520,5.2C(58%)-4C,272.0,0.018000832,1.0735009,1.0733894,33.895081991453,31.092665,38.887459,10.096056666666604
33,520,5.2C(58%)-4C,273.0,0.01810265,1.0731136,1.0729066,33.515264917500055,30.402746,38.20525,10.17925333333357
33,520,5.2C(58%)-4C,274.0,0.01802941,1.0731769,1.0730646,33.69505945292615,30.787846,38.660896,10.179885000000164
33,520,5.2C(58%)-4C,275.0,0.01802941,1.0732628,1.0731726,33.933859267343486,30.973749,39.075119,10.095886666666667
33,520,5.2C(58%)-4C,276.0,0.018084735,1.0727305,1.0726037,33.51111626825128,30.349051,38.442059,10.179353333333347
33,520,5.2C(58%)-4C,277.0,0.018078232,1.0728394,1.0727181,33.66214559846545,30.946939,38.89336,10.179663333333338
33,520,5.2C(58%)-4C,278.0,0.018008914,1.0725824,1.0720823,33.520329072525634,31.165665,38.073513,10.095780000000014
33,520,5.2C(58%)-4C,279.0,0.018223949,1.0722648,1.0721548,33.426654018659896,30.566704,38.348289,10.095826666666653
33,520,5.2C(58%)-4C,280.0,0.018052006,1.0725774,1.0724375,33.63964217062821,30.841125,38.458481,10.179385000000002
33,520,5.2C(58%)-4C,281.0,0.018011829,1.0724868,1.0723848,33.58898153517583,30.954523,38.301876,10.095958333333328
33,520,5.2C(58%)-4C,282.0,0.018217376,1.0719781,1.0719255,33.270787694727844,30.438713,38.515049,10.179276666666677
33,520,5.2C(58%)-4C,283.0,0.018038314,1.0721179,1.0707859,33.67518563122364,31.006954,38.691113,10.096191666666709
33,520,5.2C(58%)-4C,284.0,0.018087251,1.0718503,1.0717417,33.49243482472482,30.821615,38.156788,10.179668333333272
33,520,5.2C(58%)-4C,285.0,0.018166762,1.0717555,1.0716277,33.63063178506982,30.940056,38.637093,10.179266666666686
33,520,5.2C(58%)-4C,286.0,0.018042877,1.0717715,1.0715975,33.76138716271183,31.240971,38.286304,10.095953333333334
33,520,5.2C(58%)-4C,287.0,0.018152302,1.0712672,1.071179,33.40135829342324,30.355591,38.260544,10.09606500000009
33,520,5.2C(58%)-4C,288.0,0.018145878,1.0713105,1.0699852,33.384935215553654,30.386927,38.28138,10.096068333333339
33,520,5.2C(58%)-4C,289.0,0.018150009,1.0712563,1.071134,33.44592787000848,30.384693,38.379501,10.09602833333338
33,520,5.2C(58%)-4C,290.0,0.018234402,1.0709685,1.0707818,33.243271810084046,30.180698,38.073315,10.095846666666693
33,520,5.2C(58%)-4C,291.0,0.018133914,1.0711081,1.0710111,33.65406723655916,30.782579,38.656857,10.095628333333298
33,520,5.2C(58%)-4C,292.0,0.018017484,1.0710984,1.0709713,33.77594875174217,30.982885,38.577076,10.179371666666702
33,520,5.2C(58%)-4C,293.0,0.018161098,1.0705903,1.0692445,33.37656185689805,30.366899,38.364964,10.095698333333226
33,520,5.2C(58%)-4C,294.0,0.018096158,1.0708724,1.0707237,33.890275250425844,30.934444,38.877197,10.179318333333503
33,520,5.2C(58%)-4C,295.0,0.018016042,1.0707569,1.0705832,33.94337782564961,31.331715,38.419277,10.095694999999978
33,520,5.2C(58%)-4C,296.0,0.018202752,1.0701637,1.0699902,33.47605355103741,30.577095,38.408112,10.179460000000109
33,520,5.2C(58%)-4C,297.0,0.018096788,1.0702382,1.0700752,33.58872182042552,31.012362,38.637283,10.095951666666709
33,520,5.2C(58%)-4C,298.0,0.018110882,1.0700141,1.0685842,33.53228525558309,30.895866,38.267143,10.179088333333251
33,520,5.2C(58%)-4C,299.0,0.018214466,1.0697285,1.0695962,33.49856495546228,30.597166,38.727932,10.09629833333335
33,520,5.2C(58%)-4C,300.0,0.01808032,1.0698317,1.0696894,33.77221962866728,30.987875,38.76149,10.096043333333364
33,520,5.2C(58%)-4C,301.0,0.018091979,1.0696558,1.0694536,33.522752496621635,30.638649,38.089149,10.09603500000012
33,520,5.2C(58%)-4C,302.0,0.018155228,1.0695319,1.0694211,33.716516635214845,30.882145,38.775364,10.179683333333378
33,520,5.2C(58%)-4C,303.0,0.018019309,1.0695716,1.0681648,33.98341395956199,31.248789,38.614326,10.096234999999918
33,520,5.2C(58%)-4C,304.0,0.018067664,1.0691069,1.068908,33.532974953757204,30.293589,38.656208,10.179184999999901
33,520,5.2C(58%)-4C,305.0,0.018172339,1.0687178,1.0685496,33.14378023475347,30.215147,38.498051,10.179326666666748
33,520,5.2C(58%)-4C,306.0,0.018118041,1.0686351,1.0684476,33.39096074812342,30.560736,38.723022,10.179138333333443
33,520,5.2C(58%)-4C,307.0,0.018220197,1.0684425,1.0682763,33.31590949617021,30.166464,38.272717,10.179180000000148
33,520,5.2C(58%)-4C,308.0,0.018103654,1.0686263,1.0672841,33.76562448179508,30.758888,38.824207,10.0957683333334
33,520,5.2C(58%)-4C,309.0,0.018015344,1.0686145,1.0683368,33.88044372519077,31.346743,39.076221,10.09577500000014
33,520,5.2C(58%)-4C,310.0,0.018125763,1.0679694,1.067731,33.36357370959599,30.23513,38.124786,10.179299999999785
33,520,5.2C(58%)-4C,311.0,0.018200254,1.0679128,1.0677818,33.55813628475714,30.378044,38.718899,10.179476666666597
33,520,5.2C(58%)-4C,312.0,0.018097784,1.0677954,1.0675725,33.54499403050848,30.605684,38.375595,10.178993333333347
33,520,5.2C(58%)-4C,313.0,0.018284546,1.0672563,1.0670626,33.322990135112605,30.28714,38.560051,10.17920499999988
33,520,5.2C(58%)-4C,314.0,0.018114543,1.0673262,1.0671172,33.53452487053934,30.991484,38.600452,10.179298333333767
33,520,5.2C(58%)-4C,315.0,0.018159002,1.0670671,1.0668192,33.38490708354421,30.734514,38.410381,10.179551666666521
33,520,5.2C(58%)-4C,316.0,0.018253945,1.066808,1.0666264,33.30970713515753,30.358938,38.621769,10.096540000000095
33,520,5.2C(58%)-4C,317.0,0.018076241,1.0669316,1.0667489,33.72063034676742,31.009268,38.789398,10.09567166666675
33,520,5.2C(58%)-4C,318.0,0.018113535,1.066721,1.0665067,33.710049082133764,30.900146,38.508076,10.179750000000059
33,520,5.2C(58%)-4C,319.0,0.018177252,1.0665067,1.0663257,33.63780918204697,30.709631,38.865734,10.17958166666649
33,520,5.2C(58%)-4C,320.0,0.018058622,1.0664122,1.0661718,33.748379807597004,31.000416,38.812687,10.096006666666653
33,520,5.2C(58%)-4C,321.0,0.018114207,1.066005,1.0657839,33.52306380520576,30.323977,38.334229,10.097179999999934
33,520,5.2C(58%)-4C,322.0,0.018168364,1.0659382,1.0657495,33.69313402382989,30.595682,38.973972,10.180158333333384
33,520,5.2C(58%)-4C,323.0,0.018064421,1.0656695,1.0654346,33.612665895904485,30.896889,38.779083,10.096593333333052
33,520,5.2C(58%)-4C,324.0,0.018157717,1.0653775,1.0651292,33.49879090165301,30.383581,38.448082,10.181340000000395
33,520,5.2C(58%)-4C,325.0,0.018119074,1.065389,1.0651768,33.63800031723564,30.797262,38.808483,10.097203333333406
33,520,5.2C(58%)-4C,326.0,0.018115249,1.0652553,1.0649805,33.68174699159674,30.987259,38.574932,10.180298333333242
33,520,5.2C(58%)-4C,327.0,0.018211983,1.0646998,1.064442,33.46428951585967,30.348614,38.772114,10.098403333333165
33,520,5.2C(58%)-4C,328.0,0.018109564,1.0647507,1.0645504,33.701325747058775,30.680679,38.829071,10.097381666666479
33,520,5.2C(58%)-4C,329.0,0.018070221,1.0643361,1.0640585,33.493016693256635,31.055485,38.252686,10.181074999999934
33,520,5.2C(58%)-4C,330.0,0.018251879,1.0641578,1.0638427,33.36847817138251,30.469549,38.562996,10.183823333333324
33,520,5.2C(58%)-4C,331.0,0.018089177,1.064224,1.0639783,33.84025443033797,31.023315,38.993763,10.181744999999744
33,520,5.2C(58%)-4C,332.0,0.018072484,1.0639089,1.0636251,33.671544666390666,30.535913,38.644154,10.099255000000024
33,520,5.2C(58%)-4C,333.0,0.018224409,1.0635773,1.0634212,33.59691144591256,30.469471,38.827312,10.183434999999978
33,520,5.2C(58%)-4C,334.0,0.01811897,1.0635471,1.063154,33.69386973467669,30.395594,39.023792,10.098645000000154
33,520,5.2C(58%)-4C,335.0,0.018145217,1.0629231,1.0626093,33.34070938467866,30.295622,38.148857,10.183818333333086
33,520,5.2C(58%)-4C,336.0,0.018231614,1.0627642,1.062541,33.42042161148082,30.331522,38.479866,10.185325000000011
33,520,5.2C(58%)-4C,337.0,0.018197533,1.0626194,1.0623599,33.47928889767058,30.298233,38.638851,10.101123333333332
33,520,5.2C(58%)-4C,338.0,0.018196909,1.0620997,1.0618868,33.28869799342109,29.975103,37.958443,10.101195000000008
33,520,5.2C(58%)-4C,339.0,0.01826923,1.0619832,1.0617701,33.466143853738764,30.476873,38.624096,10.188525000000178
33,520,5.2C(58%)-4C,340.0,0.018149914,1.0620211,1.0617387,33.65612492010092,30.644947,38.638729,10.102616666666774
33,520,5.2C(58%)-4C,341.0,0.018213874,1.06161,1.0612987,33.42897703624386,30.162033,38.39093,10.187949999999546
33,520,5.2C(58%)-4C,342.0,0.018146606,1.0616654,1.0614045,33.863786765833424,30.678007,39.028465,10.186384999999913
33,520,5.2C(58%)-4C,343.0,0.018055519,1.0611893,1.0612046,33.937043880756484,31.000629,39.281597,10.102221666666932
33,520,5.2C(58%)-4C,344.0,0.018240698,1.0608113,1.060407,33.34640030597015,29.80002,38.093483,10.189139999999801
33,520,5.2C(58%)-4C,345.0,0.018270439,1.0607076,1.0604053,33.40651946999152,29.917807,38.394066,10.189318333333357
33,520,5.2C(58%)-4C,346.0,0.018200956,1.0605079,1.0601691,33.46770176475408,30.101871,38.421074,10.188218333333014
33,520,5.2C(58%)-4C,347.0,0.018286394,1.060028,1.0597318,33.495657870509596,30.23699,38.585926,10.109441666666923
33,520,5.2C(58%)-4C,348.0,0.018148772,1.0598246,1.0598274,33.80825571416875,30.50062,38.971924,10.10592666666683
33,520,5.2C(58%)-4C,349.0,0.018097242,1.0598538,1.0594246,33.65222229436159,30.311138,38.172104,10.189571666667083
